Repository: ORNL/Equilipy

# Equilipy
Equilipy is an open-source Python package for multicomponent-multiphase
equilibrium calculations based on the [CALPHAD](https://calphad.org)
(CALculation of PHAse Diagram) approach. Given a thermochemical database and
input conditions (composition, pressure, and temperature), it computes the
equilibrium phase configuration, amounts, compositions, and thermochemical
properties. Equilipy uses the Gibbs energy descriptions furnished by
[THERMOCHIMICA](https://github.com/ORNL-CEES/thermochimica) with the modified
Gibbs energy minimization algorithm inspired by Eriksson (1971) and
de Capitani and Brown (1987). Check out the
[documentation](https://ornl.github.io/Equilipy/) for further description.

### Python package
Core package:
```
pip install equilipy
```

Desktop GUI (adds the `equilipy.gui` command):
```
pip install "equilipy[gui]"
```

MPI helpers for multi-node clusters:
```
pip install "equilipy[hpc]"
```

### Graphical User Interface (GUI)
For standalone GUI installation, download the installer that matches your system:
- macOS Apple Silicon, macOS 15: [Equilipy-macos-15-arm64.dmg](https://github.com/ORNL/Equilipy/releases/latest/download/Equilipy-macos-15-arm64.dmg)
- macOS Apple Silicon, macOS 14: [Equilipy-macos-14-arm64.dmg](https://github.com/ORNL/Equilipy/releases/latest/download/Equilipy-macos-14-arm64.dmg)
- Windows 64-bit: [Equilipy-windows-amd64.exe](https://github.com/ORNL/Equilipy/releases/latest/download/Equilipy-windows-amd64.exe)
- Linux 64-bit: [Equilipy-linux-x86_64](https://github.com/ORNL/Equilipy/releases/latest/download/Equilipy-linux-x86_64)
- Linux ARM 64-bit: [Equilipy-linux-arm64](https://github.com/ORNL/Equilipy/releases/latest/download/Equilipy-linux-arm64)

> **Note (macOS):** the installers are not yet notarized by Apple, so the first
> launch shows a warning that Equilipy could not be verified. Click **Done**
> (not *Move to Trash*), then use one of the following options:
>
> 1. **System Settings → Privacy & Security** → scroll down to
>    *"Equilipy" was blocked* → **Open Anyway**
> 2. Remove the quarantine flag in a terminal:
>    `xattr -d com.apple.quarantine /Applications/Equilipy.app`
> 3. Install through pip instead, which avoids this entirely:
>    `pip install "equilipy[gui]"`

For users who installed Equilipy with GUI dependencies, the GUI can also be
launched from the terminal:
```
equilipy.gui
```
> [!NOTE]
> We recommend installing Equilipy in a dedicated `conda` or `mamba`
> environment to avoid dependency conflicts. Miniforge is a lightweight
> conda-forge based option: [conda-forge/miniforge](https://github.com/conda-forge/miniforge).

## Quick start

Every script follows the same workflow: load a database, define the NPT
condition, run a calculation, and post-process the result object.

```python
import equilipy as eq

# 1. Load database
DB = eq.read_dat("database/AlCuMgSi_ORNL_FS83.dat")

# 2. NPT condition: temperature, pressure, and element amounts
NPT = {"T": 900, "P": 1, "Al": 0.75, "Cu": 0.05, "Mg": 0.10, "Si": 0.10}

# 3. Calculation: equilibrium here; solidification and batch variants

#    take the same database and condition
res = eq.equilib_single(DB, NPT)

# 4. Result classes: phases, properties, tables
print(res.stable_phases.names)        # ['LIQUID', 'HCP_A3']
print(res.G, res.H, res.S)            # system properties, J and J/K
```

See [Python scripting](https://ornl.github.io/Equilipy/scripting/index.html)
for batch calculations, solidification, phase selection, and results
handling, or [GUI](https://ornl.github.io/Equilipy/gui/index.html) for the
desktop application.

## Features and Examples

The following features are currently available.

| Feature | Examples |
| ------- | -------- |
| ChemSage/FactSage `.dat` database loading | [Example01](example/Example01_SingleEquilib.py) |
| FactSage 8.x/MQM oxide database loading and equilibrium canaries | [Example01](example/Example01_SingleEquilib.py) |
| Thermo-Calc style `.tdb` database loading (CEF, magnetic, order/disorder) | [Example17](example/Example17_SingleEquilib_tdb.py) |
| Single-condition equilibrium calculations | [Example01](example/Example01_SingleEquilib.py) |
| Equilibrium calculations with phase selection | [Example02](example/Example02_SingleEquilib_PhaseSelection.py) |
| Batch equilibrium calculations from table input | [Example03](example/Example03_BatchEquilib.py), [Example04](example/Example04_BatchEquilib_PhaseSelection.py) |
| Scheil-Gulliver solidification | [Example05](example/Example05_ScheilCooling.py), [Example07](example/Example07_Scheil_Al-2p5Fe.py) |
| Scheil-Gulliver solidification with phase selection | [Example06](example/Example06_ScheilCooling_PhaseSelection.py) |
| NucleoScheil: nucleation-dependent Scheil-Gulliver solidification | [Example08](example/Example08_NucleoScheil_Al-2p5Fe.py)-[Example15](example/Example15_NucleoScheil_Table_Al-Fe-Si.py) |

File: test/Database/AlCuMgSi_Yang.tdb
$ ========================================================================
$
$                            ORNL Test database
$ 
$ ========================================================================
$-------------------------------------------------------------------------
$ Author:              Ying Yang, Sunyong Kwon
$ Date:        2023-11-18
$ Description: This database is private collection from Ying Yang.
$ It must not be distributed without permission.
$
$
$ 
$ ALLOY ELEMENTS (7):  Al Cu Mg Si
$
$ ATTENTION: Do not go over 78 charactors in a line. It causes an error in
$ Thermo-Calc.
$--------------------------------------------------------------------------

$ >>>>>>>>>>>>>>>>>>>>>>>>>>>>>>>>>>>>>>>>>>>>>>>>>>>>>>>>>>>>>>>>>>>>>>>>>
$ Define ELEMENTS:
$ ------------------------------------------------------------------------
$ ELEMENTS    SER                       g/mol       H298        S298
$ ------------------------------------------------------------------------
 ELEMENT /-   ELECTRON_GAS              0.0000E+00  0.0000E+00  0.0000E+00!
 ELEMENT VA   VACUUM                    0.0000E+00  0.0000E+00  0.0000E+00!
 ELEMENT AL   FCC_A1                    2.6982E+01  4.5773E+03  2.8322E+01!
 ELEMENT CU   FCC_A1                    6.3546E+01  5.0041E+03  3.3150E+01!
 ELEMENT MG   HCP_A3                    2.4305E+01  4.9980E+03  3.2671E+01!
 ELEMENT SI   DIAMOND_A4                2.8085E+01  3.2175E+03  1.8820E+01!
$ <<<<<<<<<<<<<<<<<<<<<<<<<<<<<<<<<<<<<<<<<<<<<<<<<<<<<<<<<<<<<<<<<<<<<<<<<


$ >>>>>>>>>>>>>>>>>>>>>>>>>>>>>>>>>>>>>>>>>>>>>>>>>>>>>>>>>>>>>>>>>>>>>>>>>
$ Define SPECIES:
$ -------------------------------------------------------------------------
$ Species    Name                  CONST/Charge
$ -------------------------------------------------------------------------
 SPECIES     CU2                   CU2 !
$ <<<<<<<<<<<<<<<<<<<<<<<<<<<<<<<<<<<<<<<<<<<<<<<<<<<<<<<<<<<<<<<<<<<<<<<<<

$ >>>>>>>>>>>>>>>>>>>>>>>>>>>>>>>>>>>>>>>>>>>>>>>>>>>>>>>>>>>>>>>>>>>>>>>>>
$ Define Functions
$ -------------------------------------------------------------------------
$FUNCTION Name           LowTemp(K) Equation;             HighTemp(K) Y/N !
$ -------------------------------------------------------------------------

 Function GHSERAL        298.15   -7976.15+137.071542*T-24.3671976*T*LN(T)
     -.001884662*T**2-8.77664E-07*T**3+74092*T**(-1);     700 Y
     -11276.24+223.02695*T-38.5844296*T*LN(T)+.018531982*T**2 
     -5.764227E-06*T**3+74092*T**(-1);                    933.6 Y
     -11277.683+188.661987*T-31.748192*T*LN(T)
     -1.234264E+28*T**(-9);                               2900 N !
     
 Function GHSERCU        298.15   -7770.458+130.485403*T-24.112392*T*LN(T) 
     -.00265684*T**2+1.29223E-07*T**3+52478*T**(-1);      1358.01 Y
     -13542.33+183.804197*T-31.38*T*LN(T)+3.64643E+29*T**(-9); 3200 N !

 Function GHSERMG        298.15   -8367.34+143.677875*T-26.1849782*T*LN(T)
     +4.858E-04*T**2-1.393669E-06*T**3+78950*T**(-1);       923 Y
     -14130.185+204.718543*T-34.3088*T*LN(T)+1.038192E+28*T**(-9); 3000 N !

 Function GHSERSI        298.15   -8162.609+137.236859*T-22.8317533*T*LN(T)
     -.001912904*T**2-3.552E-09*T**3+176667*T**(-1);            1687 Y
     -9457.642+167.281367*T-27.196*T*LN(T)-4.20369E+30*T**(-9); 3600 N !

 Function GLIQAL         298.15   +11005.553-11.840873*T+7.9401E-20*T**7 
     +GHSERAL;                                              933.6 Y
     +10481.974-11.252014*T+1.234264E+28*T**(-9)+GHSERAL;   2900 N !

 Function GLIQCU         298.15   +12964.84-9.510243*T-5.83932E-21*T**7 
     +GHSERCU;                                              1358.01 Y
     +13495.4-9.920463*T-3.64643E+29*T**(-9)+GHSERCU;       3200 N !

 Function GLIQMG         298.15   +8202.24-8.83693*T-8.01759E-20*T**7 
     +GHSERMG;                                              923 Y
     +8690.32-9.39216*T-1.03819E+28*T**(-9)+GHSERMG;        3000 N !

 Function GLIQSI         298.15   +50696.4-30.0994*T +2.09307E-21*T**7
     +GHSERSI;                                              1687 Y
     +49828.2-29.5591*T+4.20369E+30*T**(-9)+GHSERSI;        6000 N !

 Function GBCCAL         298.15   +10083-4.813*T+GHSERAL;   6000 N !
 Function GBCCCU         298.15   +4017-1.255*T+GHSERCU;    6000 N !
 Function GBCCSI         298.15   +47000-22.5*T+GHSERSI;    6000 N !
 Function GHCPAL         298.15   +5481-1.8*T+GHSERAL;      6000 N !
 Function GBCTCU         298.15   +4184+GHSERCU;            3200 N !
 Function ALCUK4         298.15   -48025.3+14.55872*T;      6000 N !
 Function ALCUK5         298.15   +187178.0+3.02112*T;      6000 N !
 Function ALCUK6         298.15   +254993.9-8.16271*T;      6000 N !
$ <<<<<<<<<<<<<<<<<<<<<<<<<<<<<<<<<<<<<<<<<<<<<<<<<<<<<<<<<<<<<<<<<<<<<<<<<

$ >>>>>>>>>>>>>>>>>>>>>>>>>>>>>>>>>>>>>>>>>>>>>>>>>>>>>>>>>>>>>>>>>>>>>>>>>
$ Type definitions
$ -------------------------------------------------------------------------
 TYPE_DEFINITION % SEQ * !
 DEFINE_SYSTEM_DEFAULT SPECIES 2 !
 Default_Command DEF_SYS_ELEMENT VA !
 Type_Definition A GES AMEND_PHASE_DESCRIPTION FCC_A1 MAGNETIC -3 0.28 !
 Type_Definition B GES AMEND_PHASE_DESCRIPTION HCP_A3 MAGNETIC -3 0.28 !
 Type_Definition C GES AMEND_PHASE_DESCRIPTION CBCC_A12 MAGNETIC -3 0.28 !
 Type_Definition D GES AMEND_PHASE_DESCRIPTION BCC_A2 MAGNETIC -1 0.4 !
 Type_Definition F GES AMEND_PHASE_DESCRIPTION ALTI3 MAGNETIC -3 0.28 !
 Type_Definition G GES AMEND_PHASE_DESCRIPTION ALTI MAGNETIC -1 0.4 !
 Type_Definition Y GES AMEND_PHASE_DESCRIPTION BCC_B2 DIS_PART BCC_A2 !
$ <<<<<<<<<<<<<<<<<<<<<<<<<<<<<<<<<<<<<<<<<<<<<<<<<<<<<<<<<<<<<<<<<<<<<<<<<

 PHASE LIQUID:L % 1 1 !
 CONST LIQUID:L :AL,CU,MG,SI:!
     PARAM G(LIQUID,AL;0) 298.15   +GLIQAL; 3000 N !
     PARAM G(LIQUID,CU;0) 298.15   +GLIQCU; 3200 N !
     PARAM G(LIQUID,MG;0) 298.15   +GLIQMG; 3000 N !
     PARAM G(LIQUID,SI;0) 298.15   +GLIQSI; 3000 N !
     PARAM G(LIQUID,AL,CU;0) 298.15   -66622+8.1*T; 6000 N !
     PARAM G(LIQUID,AL,CU;1) 298.15   +46800-90.8*T+10*T*LN(T); 6000 N !
     PARAM G(LIQUID,AL,CU;2) 298.15   -2812; 6000 N !
     PARAM G(LIQUID,AL,MG;0) 298.15   -11200+9.578*T; 6000 N !
     PARAM G(LIQUID,AL,SI;0) 298.15   -16914.24+3.398586*T; 6000 N !
     PARAM G(LIQUID,AL,SI;1) 298.15   1448.22; 6000 N !
     PARAM G(LIQUID,AL,SI;2) 298.15   0; 6000 N !
     PARAM G(LIQUID,CU,MG;0) 298.15   -35864.5+2.84952*T; 6000 N !
     PARAM G(LIQUID,CU,MG;1) 298.15   -7090.9; 6000 N !
     PARAM G(LIQUID,CU,SI;0) 298.15   -38763.512+12*T; 6000 N !
     PARAM G(LIQUID,CU,SI;1) 298.15   -52431.182+27.4571*T; 6000 N !
     PARAM G(LIQUID,CU,SI;2) 298.15   -29426.511+14.775*T; 6000 N !
     PARAM G(LIQUID,MG,SI;0) 298.15   -73623.6+27.321133*T; 6000 N !
     PARAM G(LIQUID,MG,SI;1) 298.15   -30000+21.438154*T; 6000 N !
     PARAM G(LIQUID,MG,SI;2) 298.15   +44417.4-28.375494*T; 6000 N !
     PARAM G(LIQUID,AL,CU,MG;0) 298.15   -16509.79+20*T; 3000 N !
     PARAM G(LIQUID,AL,CU,MG;1) 298.15   -81940.75+20*T; 3000 N !
     PARAM G(LIQUID,AL,CU,MG;2) 298.15   -33212.4+20*T; 3000 N !
     PARAM G(LIQUID,AL,CU,SI;0) 298.15   31500; 6000 N !
     PARAM G(LIQUID,AL,CU,SI;1) 298.15   39800; 6000 N !
     PARAM G(LIQUID,AL,CU,SI;2) 298.15   0; 6000 N !
     PARAM G(LIQUID,AL,MG,SI;0) 298.15    20000-6*T; 6000 N !
     PARAM G(LIQUID,AL,MG,SI;1) 298.15   8000; 6000 N !
     PARAM G(LIQUID,AL,MG,SI;2) 298.15   -49000+6*T; 6000 N !
     PARAM G(LIQUID,CU,MG,SI;0) 298.15    -13243.74; 6000 N !
     PARAM G(LIQUID,CU,MG,SI;1) 298.15    -65000; 6000 N !
     PARAM G(LIQUID,CU,MG,SI;2) 298.15    -30000; 6000 N !
 
 PHASE FCC_A1 %A 2 1 1 !
 CONST FCC_A1 :AL,CU,MG,SI:VA:!
     PARAM G(FCC_A1,AL:VA;0) 298.15   +GHSERAL; 3000 N !
     PARAM G(FCC_A1,CU:VA;0) 298.15   +GHSERCU; 3200 N !
     PARAM G(FCC_A1,MG:VA;0) 298.15   +2600-.9*T+GHSERMG; 3000 N !
     PARAM G(FCC_A1,SI:VA;0) 298.15   +51000-21.8*T+GHSERSI; 6000 N !
     PARAM G(FCC_A1,AL,CU:VA;0) 298.15   -47441-3*T; 6000 N !
     PARAM G(FCC_A1,AL,CU:VA;1) 298.15   +47597-11.5*T; 6000 N !
     PARAM G(FCC_A1,AL,CU:VA;2) 298.15   -2590; 6000 N !
     PARAM G(FCC_A1,AL,MG:VA;0) 298.15   +4945.7-1.318*T; 6000 N !
     PARAM G(FCC_A1,AL,MG:VA;1) 298.15   +1594.4-0.973*T; 6000 N !
     PARAM G(FCC_A1,AL,SI:VA;0) 298.15   -2880.18427-.09*T; 6000 N !
     PARAM G(FCC_A1,CU,MG:VA;0) 298.15   -15908.5-1.50875*T; 6000 N !
     PARAM G(FCC_A1,CU,SI:VA;0) 298.15   -42203.507+13.891374*T; 6000 N !
     PARAM G(FCC_A1,CU,SI:VA;1) 298.15   -1102.1569-18.177912*T; 6000 N !
     PARAM G(FCC_A1,CU,SI:VA;2) 298.15   0; 6000 N !
     PARAM G(FCC_A1,AL,CU,MG:VA;0) 298.15   10000; 3000 N !
     PARAM G(FCC_A1,AL,CU,SI:VA;0) 298.15   30000; 6000 N !
     PARAM G(FCC_A1,AL,CU,SI:VA;1) 298.15   80000; 6000 N !
     PARAM G(FCC_A1,AL,CU,SI:VA;2) 298.15   0; 6000 N !
     PARAM G(FCC_A1,CU,MG,SI:VA;0) 298.15   -15839.721-12*T; 6000 N !
     PARAM G(FCC_A1,CU,MG,SI:VA;1) 298.15   0; 6000 N !
     PARAM G(FCC_A1,CU,MG,SI:VA;2) 298.15   0; 6000 N !
 
 PHASE HCP_A3 %B 2 1 0.5 !
 CONST HCP_A3 :AL,CU,MG,SI:VA:!
     PARAM G(HCP_A3,AL:VA;0) 298.15   +5481-1.8*T+GHSERAL; 2900 N !
     PARAM G(HCP_A3,CU:VA;0) 298.15   +600+.2*T+GHSERCU; 3200 N !
     PARAM G(HCP_A3,MG:VA;0) 298.15   +GHSERMG; 3000 N !
     PARAM G(HCP_A3,SI:VA;0) 298.15   +49200-20.8*T+GHSERSI; 6000 N !
     PARAM G(HCP_A3,AL,CU:VA;0) 298.15   -3.17E4+8*T; 6000 N !
     PARAM G(HCP_A3,AL,CU:VA;1) 298.15    7.8E4; 6000 N !
     PARAM G(HCP_A3,AL,MG:VA;0) 298.15   +4063.4-3.243*T; 6000 N !
     PARAM G(HCP_A3,AL,MG:VA;1) 298.15   -1642.1; 6000 N !
     PARAM G(HCP_A3,AL,SI:VA;0) 298.15   65000; 6000 N !
     PARAM G(HCP_A3,CU,MG:VA;0) 298.15   10000; 6000 N !
     PARAM G(HCP_A3,CU,SI:VA;0) 298.15   -26798.811-0.73152*T; 6000 N !
     PARAM G(HCP_A3,CU,SI:VA;1) 298.15   -28064.75-0.02889*T; 6000 N !
     PARAM G(HCP_A3,CU,SI:VA;2) 298.15   0; 6000 N !
     PARAM G(HCP_A3,MG,SI:VA;0) 298.15   -7148.79+.89361*T; 6000 N !
     PARAM G(HCP_A3,AL,CU,SI:VA;0) 298.15   -981000; 6000 N !
     PARAM G(HCP_A3,AL,CU,SI:VA;1) 298.15   -15600+13*T; 6000 N !
     PARAM G(HCP_A3,AL,CU,SI:VA;2) 298.15   0; 6000 N !
     PARAM G(HCP_A3,CU,MG,SI:VA;0) 298.15    -305000+30*T; 6000 N !
     PARAM G(HCP_A3,CU,MG,SI:VA;1) 298.15    0; 6000 N !
     PARAM G(HCP_A3,CU,MG,SI:VA;2) 298.15    0; 6000 N !
 
 PHASE BCC_A2 %D 2 1 3 !
 CONST BCC_A2 :AL,CU,MG,SI:VA:!
     PARAM G(BCC_A2,AL:VA;0) 298.15   +GBCCAL; 6000 N !
     PARAM G(BCC_A2,CU:VA;0) 298.15   +GBCCCU; 6000 N !
     PARAM G(BCC_A2,MG:VA;0) 298.15   +3100-2.1*T+GHSERMG; 6000 N !
     PARAM G(BCC_A2,SI:VA;0) 298.15   +GBCCSI; 6000 N !
     PARAM G(BCC_A2,AL,CU:VA;0) 298.15   -73554+4*T; 6000 N !
     PARAM G(BCC_A2,AL,CU:VA;1) 298.15   +51500-11.84*T; 6000 N !
     PARAM G(BCC_A2,AL,SI:VA;0) 298.15   50000; 6000 N !
     PARAM G(BCC_A2,CU,SI:VA;0) 298.15   -26447.317+10.216232*T; 6000 N !
     PARAM G(BCC_A2,CU,SI:VA;1) 298.15   -47275.11-8.517323*T; 6000 N !
     PARAM G(BCC_A2,CU,SI:VA;2) 298.15   0; 6000 N !
     PARAM G(BCC_A2,AL,CU,SI:VA;0) 298.15    0; 6000 N !
     PARAM G(BCC_A2,AL,CU,SI:VA;1) 298.15   30000; 6000 N !
     PARAM G(BCC_A2,AL,CU,SI:VA;2) 298.15    0; 6000 N !
 
 PHASE BCT_A5 % 1 1 !
 CONST BCT_A5 :AL,CU:!
     PARAM G(BCT_A5,AL;0) 298.15   +10083-4.813*T+GHSERAL; 6000 N !
     PARAM G(BCT_A5,CU;0) 298.15   +GBCTCU; 6000 N !
 
 PHASE DIAMOND_A4 % 1 1 !
 CONST DIAMOND_A4 :AL,SI:!
     PARAM G(DIAMOND_A4,AL;0) 298.15   +30*T+GHSERAL; 6000 N !
     PARAM G(DIAMOND_A4,SI;0) 298.15   +GHSERSI; 6000 N !
     PARAM G(DIAMOND_A4,AL,SI;0) 298.15   +90032.54-35*T; 6000 N !
 
 PHASE CBCC_A12 %C 2 1 1 !
 CONST CBCC_A12 :AL,MG,SI:VA:!
     PARAM G(CBCC_A12,AL:VA;0) 298.15   +10083-4.813*T+GHSERAL; 6000 N !
     PARAM G(CBCC_A12,MG:VA;0) 298.15   +4602.4-3.011*T+GHSERMG; 3000 N !
     PARAM G(CBCC_A12,SI:VA;0) 298.15   +50208-20.377*T+GHSERSI; 6000 N !
 
 PHASE CUB_A13 % 2 1 1 !
 CONST CUB_A13 :AL,MG,SI:VA:!
     PARAM G(CUB_A13,AL:VA;0) 298.15  +10920.44-4.8116*T+GHSERAL; 6000 N !
     PARAM G(CUB_A13,MG:VA;0) 298.15   +5000-3*T+GHSERMG; 3000 N !
     PARAM G(CUB_A13,SI:VA;0) 298.15   +47279-20.377*T+GHSERSI; 6000 N !
 
 PHASE AL5CU2MG8SI6 % 4 0.2381 0.0952 0.381 0.2857 !
 CONST AL5CU2MG8SI6 :AL:CU:MG:SI:!
     PARAM G(AL5CU2MG8SI6,AL:CU:MG:SI;0) 298.15  -38466+18.5*T 
     +.2381*GLIQAL+.0952*GLIQCU+.381*GLIQMG+.2857*GLIQSI; 6000 N !
 
 PHASE EPS % 2 1 1 !
 CONST EPS :AL,CU:VA:!
     PARAM G(EPS,AL:VA;0) 298.15    5481-1.8*T+GHSERAL; 6000 N !
     PARAM G(EPS,CU:VA;0) 298.15   +GHSERCU+10; 6000 N !
     PARAM G(EPS,AL,CU:VA;0) 298.15   -50000; 6000 N !
 
 PHASE SIGMA % 2 0.66667 0.33333 !
 CONST SIGMA :AL,CU,SI:MG:!
     PARAM G(SIGMA,AL:MG;0) 298.15   +20133.73+6.3946*T +0.66667*GLIQAL
     +0.33333*GLIQMG; 3000 N !
     PARAM G(SIGMA,CU:MG;0) 298.15   -22194.10+8.1935*T +0.66667*GLIQCU
     +0.33333*GLIQMG; 3000 N !
     PARAM G(SIGMA,SI:MG;0) 298.15    18000+10*T +0.66667*GHSERSI
     +0.33333*GHSERMG; 3000 N !
     PARAM G(SIGMA,AL,CU:MG;0) 298.15   -104975.7+12*T; 3000 N !
     PARAM G(SIGMA,AL,CU:MG;1) 298.15   -17279.4; 3000 N !
     PARAM G(SIGMA,CU,SI:MG;0) 298.15   -70000+12*T; 3000 N !
     PARAM G(SIGMA,CU,SI:MG;1) 298.15   -70000+30*T; 3000 N !
 
 PHASE T_ % 2 0.605 0.395 !
 CONST T_ :AL,CU:MG:!
     PARAM G(T_,AL:MG;0) 298.15   -10840.836+8.71*T +.605*GLIQAL
     +.395*GLIQMG; 3000 N !
     PARAM G(T_,CU:MG;0) 298.15   -20590.836+8.71*T +.605*GLIQCU
     +.395*GLIQMG; 3000 N !
     PARAM G(T_,AL,CU:MG;0) 298.15   -27638.95+22*T; 3000 N !
     PARAM G(T_,AL,CU:MG;1) 298.15   -17262.5; 3000 N !
 
 PHASE GAMMA % 2 1 1 !
 CONST GAMMA :AL,CU,SI:VA:!
     PARAM G(GAMMA,AL:VA;0) 298.15   +GHSERAL+10.0; 6000 N !
     PARAM G(GAMMA,CU:VA;0) 298.15   +GHSERCU+10.0; 6000 N !
     PARAM G(GAMMA,SI:VA;0) 298.15   +51010-21.8*T+GHSERSI; 6000 N !
     PARAM G(GAMMA,AL,CU:VA;0) 298.15   +ALCUK4; 6000 N !
     PARAM G(GAMMA,AL,CU:VA;1) 298.15   +ALCUK5; 6000 N !
     PARAM G(GAMMA,AL,CU:VA;2) 298.15   +ALCUK6; 6000 N !
     PARAM G(GAMMA,AL,SI:VA;0) 298.15   6E4; 6000 N !
     PARAM G(GAMMA,CU,SI:VA;0) 298.15   0; 6000 N !
     PARAM G(GAMMA,CU,SI:VA;1) 298.15  -4.5E4; 6000 N !
     PARAM G(GAMMA,AL,CU,SI:VA;0) 298.15   9.85E5; 6000 N !
     PARAM G(GAMMA,AL,CU,SI:VA;1) 298.15   -7.245E5; 6000 N !
     PARAM G(GAMMA,AL,CU,SI:VA;2) 298.15    8E5; 6000 N !
 
 PHASE GAMMA_H % 3 4 1 8 !
 CONST GAMMA_H :AL:AL,CU:CU:!
     PARAM G(GAMMA_H,AL:AL:CU;0) 298.15  -219258-45.5*T +5*GHSERAL
     +8*GHSERCU; 6000 N !
     PARAM G(GAMMA_H,AL:CU:CU;0) 298.15  -200460-58.5*T +4*GHSERAL
     +9*GHSERCU; 6000 N !
 
 PHASE Q % 3 0.4375 0.375 0.1875 !
 CONST Q :AL:MG:CU:!
     PARAM G(Q,AL:MG:CU;0) 298   -23657.9+10.6*T +.4375*GLIQAL+.375*GLIQMG
     +.1875*GLIQCU; 3000 N !
 
 PHASE S % 3 0.5 0.25 0.25 !
 CONST S :AL:MG:CU:!
     PARAM G(S,AL:MG:CU;0) 298.15   -27344.5+12*T +.5*GLIQAL+.25*GLIQCU
     +.25*GLIQMG; 3000 N !
 
 PHASE V % 3 0.38461 0.15385 0.46154 !
 CONST V :AL:MG:CU:!
     PARAM G(V,AL:MG:CU;0) 298.15   -33303.32+11*T +.38461*GLIQAL
     +.15385*GLIQMG+.46154*GLIQCU; 3000 N !
 
 PHASE BCC_B2 %Y 3 0.5 0.5 3 !
 CONST BCC_B2 :AL,MG,SI:AL,MG,SI:VA:!
     PARAM G(BCC_B2,MG:MG:VA;0) 298.15  0; 6000 N !
 
 PHASE CU16MG6SI7 % 3 0.551724 0.206897 0.241379 !
 CONST CU16MG6SI7 :CU:MG:SI:!
     PARAM G(CU16MG6SI7,CU:MG:SI;0) 298.15   -14225.572-0.8*T 
     +.551724*GHSERCU+.206897*GHSERMG+.241379*GHSERSI; 6000 N !
 
 PHASE B2 % 2 1 1 !
 CONST B2 :AL:VA:!
     PARAM G(B2,AL:VA;0) 298.15   +10000-T+GBCCAL; 6000 N !
 
 PHASE DISORDER % 2 1 1 !
 CONST DISORDER :AL:VA:!
     PARAM G(DISORDER,AL:VA;0) 298.15   +GHSERAL+10; 6000 N !
 
 PHASE AL3NI2 % 3 3 2 1 !
 CONST AL3NI2 :AL:AL:VA:!
     PARAM G(AL3NI2,AL:AL:VA;0) 298.15   +30000-3*T+5*GBCCAL; 6000 N !
 
 PHASE ALCU_THETA % 2 0.667 0.333 !
 CONST ALCU_THETA :AL:AL,CU:!
     PARAM G(ALCU_THETA,AL:AL;0) 298.15   +GBCCAL; 6000 N !
     PARAM G(ALCU_THETA,AL:CU;0) 298.15   -15802+2.25*T +.667*GHSERAL
     +.333*GHSERCU; 6000 N !
     PARAM G(ALCU_THETA,AL:AL,CU;0) 298.15   737; 6000 N !
 
 PHASE ALCU_DELTA % 2 0.4 0.6 !
 CONST ALCU_DELTA :AL:CU:!
     PARAM G(ALCU_DELTA,AL:CU;0) 298.15   -21340+.6*T +.4*GHSERAL
     +.6*GHSERCU; 6000 N !
 
 PHASE ALCU_EPS % 2 0.5 0.5 !
 CONST ALCU_EPS :AL,CU:CU:!
     PARAM G(ALCU_EPS,AL:CU;0) 298.15   -18488+.6*T +.5*GHSERAL
     +.5*GHSERCU; 6000 N !
     PARAM G(ALCU_EPS,CU:CU;0) 298.15   +GBCCCU; 6000 N !
     PARAM G(ALCU_EPS,AL,CU:CU;0) 298.15   +3800-12*T; 6000 N !
     PARAM G(ALCU_EPS,AL,CU:CU;1) 298.15   -36000; 6000 N !
 
 PHASE ALCU_ETA % 2 0.5 0.5 !
 CONST ALCU_ETA :AL,CU:CU:!
     PARAM G(ALCU_ETA,AL:CU;0) 298.15   -20280+1.57*T +.5*GHSERAL
     +.5*GHSERCU; 6000 N !
     PARAM G(ALCU_ETA,CU:CU;0) 298.15   +GBCCCU; 6000 N !
     PARAM G(ALCU_ETA,AL,CU:CU;0) 298.15   -12870-10*T; 6000 N !
 
 PHASE ALCU_ZETA % 2 0.45 0.55 !
 CONST ALCU_ZETA :AL:CU:!
     PARAM G(ALCU_ZETA,AL:CU;0) 298.15   -21000+.9*T +.45*GHSERAL
     +.55*GHSERCU; 6000 N !
 
 PHASE AL5FE4 % 1 1 !
 CONST AL5FE4 :AL:!
     PARAM G(AL5FE4,AL;0) 298.15   +12178.9-4.813*T+GHSERAL; 6000 N !
 
 PHASE ALMG_BETA % 2 0.615 0.385 !
 CONST ALMG_BETA :AL:MG:!
     PARAM G(ALMG_BETA,AL:MG;0) 298.15   -1451.1-1.907*T +.615*GHSERAL
     +.385*GHSERMG; 6000 N !
 
 PHASE ALMG_EPSILON % 2 0.56 0.44 !
 CONST ALMG_EPSILON :AL:MG:!
     PARAM G(ALMG_EPSILON,AL:MG;0) 298.15   -768.6-3.119*T +.56*GHSERAL
     +.44*GHSERMG; 6000 N !
 
 PHASE ALMG_GAMMA % 3 0.4483 0.1379 0.4138 !
 CONST ALMG_GAMMA :MG:AL,MG:AL,MG:!
     PARAM G(ALMG_GAMMA,MG:AL:AL;0) 298.15   -1270-1.75*T +.5517*GHSERAL
     +.4483*GHSERMG; 6000 N !
     PARAM G(ALMG_GAMMA,MG:MG:AL;0) 298.15   -2441.4+0.219*T +.4138*GHSERAL
     +.5862*GHSERMG; 6000 N !
     PARAM G(ALMG_GAMMA,MG:AL:MG;0) 298.15   +1279.6+1.1606*T +.1379*GHSERAL
     +.8621*GHSERMG; 6000 N !
     PARAM G(ALMG_GAMMA,MG:MG:MG;0) 298.15   +5000+GHSERMG; 6000 N !
 
 PHASE ALMG_ZETA % 2 0.525 0.475 !
 CONST ALMG_ZETA :AL:MG:!
     PARAM G(ALMG_ZETA,AL:MG;0) 298.15   -837.8-3.163*T +.525*GHSERAL
     +.475*GHSERMG; 6000 N !
 
 PHASE AL3TI % 2 0.25 0.75 !
 CONST AL3TI :AL:AL:!
     PARAM G(AL3TI,AL:AL;0) 298.15   1+GHSERAL; 6000 N !
 
 PHASE ALTI3 %F 2 0.75 0.25 !
 CONST ALTI3 :AL:AL:!
     PARAM G(ALTI3,AL:AL;0) 298.15   1+GHCPAL; 6000 N !
 
 PHASE ALTI %G 2 0.5 0.5 !
 CONST ALTI :AL:AL:!
     PARAM G(ALTI,AL:AL;0) 298.15   1+GHSERAL; 6000 N !
 
 PHASE CUMG2 % 2 0.33333 0.66667 !
 CONST CUMG2 :CU:MG:!
     PARAM G(CUMG2,CU:MG;0) 298.15   -9648.1+0.53534*T +0.33333*GHSERCU
     +0.66666*GHSERMG; 6000 N !
 
 PHASE DELTA_CU33SI7 % 2 0.825 0.175 !
 CONST DELTA_CU33SI7 :CU:SI:!
     PARAM G(DELTA_CU33SI7,CU:SI;0) 298.15   +1972.382-6.9664*T +.825*GHSERCU
     +.175*GHSERSI; 6000 N !
 
 PHASE EPSILON_CU15SI4 % 2 0.789474 0.210526 !
 CONST EPSILON_CU15SI4 :CU,MG:SI:!
     PARAM G(EPSILON_CU15SI4,CU:SI;0) 298.15   +1240.964 -6.71912*T
     +.789474*GHSERCU+.210526*GHSERSI; 6000 N !
     PARAM G(EPSILON_CU15SI4,MG:SI;0) 298.15   0 +.789474*GHSERMG
     +.210526*GHSERSI; 6000 N !
     PARAM G(EPSILON_CU15SI4,CU,MG:SI;0) 298.15   0; 6000 N !
     PARAM G(EPSILON_CU15SI4,CU,MG:SI;1) 298.15   0; 6000 N !
     PARAM G(EPSILON_CU15SI4,CU,MG:SI;2) 298.15   0; 6000 N !
 
 PHASE ETA_CU19SI6 % 2 0.76 0.24 !
 CONST ETA_CU19SI6 :CU,MG:SI:!
     PARAM G(ETA_CU19SI6,CU:SI;0) 298.15   +1367.66-7.1976*T +.76*GHSERCU
     +.24*GHSERSI; 6000 N !
     PARAM G(ETA_CU19SI6,MG:SI;0) 298.15   0 +.76*GHSERMG+.24*GHSERSI; 6000 N !
     PARAM G(ETA_CU19SI6,CU,MG:SI;0) 298.15   0; 6000 N !
     PARAM G(ETA_CU19SI6,CU,MG:SI;1) 298.15   0; 6000 N !
     PARAM G(ETA_CU19SI6,CU,MG:SI;2) 298.15   0; 6000 N !
 
 PHASE GAMMA_CU56SI11 % 2 0.835821 0.164179 !
 CONST GAMMA_CU56SI11 :CU,MG:SI:!
     PARAM G(GAMMA_CU56SI11,CU:SI;0) 298.15   +1046.49 -5.87468*T+.835821*GHSERCU
     +.164179*GHSERSI; 6000 N !
     PARAM G(GAMMA_CU56SI11,MG:SI;0) 298.15   557004.67 +.835821*GHSERMG
     +.164179*GHSERSI; 6000 N !
     PARAM G(GAMMA_CU56SI11,CU,MG:SI;0) 298.15   0; 6000 N !
     PARAM G(GAMMA_CU56SI11,CU,MG:SI;1) 298.15  -551841.54-38*T; 6000 N !
     PARAM G(GAMMA_CU56SI11,CU,MG:SI;2) 298.15   0; 6000 N !
 
 PHASE MG2ZN11 % 2 0.153846 0.846154 !
 CONST MG2ZN11 :MG:AL:!
     PARAM G(MG2ZN11,MG:AL;0) 298.15   +8000 +0.153846*GHSERMG
     +0.846154*GHSERAL; 6000 N !
 
 PHASE MG2SI % 2 2 1 !
 CONST MG2SI :MG:SI:!
     PARAM G(MG2SI,MG:SI;0) 298.15   -64110+14.8678*T +2*GHSERMG+GHSERSI; 6000 N !
 
 PHASE AGMG3 % 2 0.23 0.77 !
 CONST AGMG3 :CU:AL,MG:!
     PARAM G(AGMG3,CU:MG;0) 300   +.23*GHSERCU+.77*GHSERMG; 3000 N !
 
 PHASE AGMG4 % 2 0.2 0.8 !
 CONST AGMG4 :CU:AL,MG:!
     PARAM G(AGMG4,CU:MG;0) 300   +.2*GHSERCU+.8*GHSERMG; 3000 N !
 
 PHASE DO3 % 2 0.75 0.25 !
 CONST DO3 :CU:CU:!
     PARAM G(DO3,CU:CU;0) 298.15   +GBCCCU; 6000 N !
 
 PHASE MGX % 2 0.5 0.5 !
 CONST MGX :MG:MG:!
     PARAM G(MGX,MG:MG;0) 298.15   +4945.74+GHSERMG; 6000 N !
 
 PHASE CU6Y % 2 5 1 !
 CONST CU6Y :CU:CU2:!
     PARAM G(CU6Y,CU:CU2;0) 298.15   +35000+7*GHSERCU; 6000 N !
 
 PHASE MG24Y5 % 2 24 5 !
 CONST MG24Y5 :MG:MG:!
     PARAM G(MG24Y5,MG:MG;0) 298.15   +44506.01+29*GHSERMG; 6000 N !
 
 PHASE DHCP % 1 1 !
 CONST DHCP :AL,MG:!
     PARAM G(DHCP,AL;0) 298.15  5781-1.8*T+GHSERAL; 4000 N !
     PARAM G(DHCP,MG;0) 298.15  500+GHSERMG; 6000 N !
     PARAM G(DHCP,AL,MG;0) 298.15  1950-2*T; 6000 N !
     PARAM G(DHCP,AL,MG;1) 298.15  1480-2.08*T; 6000 N !
     PARAM G(DHCP,AL,MG;2) 298.15  3500; 6000 N !

File: test/Database/METAL_Kwon_v1.tdb (part 1 of 2)
$ ========================================================================
$
$                            ORNL Test database
$ 
$ ========================================================================
$-------------------------------------------------------------------------
$ Author:              Sunyong Kwon
$ Date:        2023-10-31'
$ Description: This database is constructed from COST507 and TAF-ID 
$ for purposed of testing an open-source program Equilipy.
$
$
$ 
$ ALLOY ELEMENTS (7):  Al Cr Cu Fe Mg Si Zr
$
$ ATTENTION: Do not go over 78 charactors in a line. It causes an error in
$ Thermo-Calc.
$--------------------------------------------------------------------------

$ >>>>>>>>>>>>>>>>>>>>>>>>>>>>>>>>>>>>>>>>>>>>>>>>>>>>>>>>>>>>>>>>>>>>>>>>>
$ Define ELEMENTS:
$ ------------------------------------------------------------------------
$ ELEMENTS    SER                       g/mol       H298        S298
$ ------------------------------------------------------------------------
$
 ELEMENT /-   ELECTRON_GAS              0.0000E+00  0.0000E+00  0.0000E+00!
 ELEMENT VA   VACUUM                    0.0000E+00  0.0000E+00  0.0000E+00!
 ELEMENT AL   FCC_A1                    2.6982E+01  4.5773E+03  2.8322E+01!
 ELEMENT CR   BCC_A2                    5.1996E+01  4.0500E+03  2.3560E+01!
 ELEMENT CU   FCC_A1                    6.3546E+01  5.0041E+03  3.3150E+01!
 ELEMENT FE   BCC_A2                    5.5847E+01  4.4890E+03  2.7280E+01!
 ELEMENT MG   HCP_A3                    2.4305E+01  4.9980E+03  3.2671E+01!
 ELEMENT SI   DIAMOND_A4                2.8085E+01  3.2175E+03  1.8820E+01!
 ELEMENT ZR   HCP_A3                    9.1224E+01  5.5663E+03  3.9181E+01!
$ <<<<<<<<<<<<<<<<<<<<<<<<<<<<<<<<<<<<<<<<<<<<<<<<<<<<<<<<<<<<<<<<<<<<<<<<<


$ >>>>>>>>>>>>>>>>>>>>>>>>>>>>>>>>>>>>>>>>>>>>>>>>>>>>>>>>>>>>>>>>>>>>>>>>>
$ Define SPECIES:
$ -------------------------------------------------------------------------
$ Species    Name                  Constituent/Charge
$ -------------------------------------------------------------------------
 SPECIES     AL2                   AL2 !
 SPECIES     SI+1                  SI1/+1 !
 SPECIES     SI2                   SI2 !
 SPECIES     SI3                   SI3 !
$ <<<<<<<<<<<<<<<<<<<<<<<<<<<<<<<<<<<<<<<<<<<<<<<<<<<<<<<<<<<<<<<<<<<<<<<<<

$ >>>>>>>>>>>>>>>>>>>>>>>>>>>>>>>>>>>>>>>>>>>>>>>>>>>>>>>>>>>>>>>>>>>>>>>>>
$ Define Functions
$ -------------------------------------------------------------------------
$FUNCTION Name           LowTemp(K) Equation;             HighTemp(K) Y/N !
$ -------------------------------------------------------------------------
 FUNCTION R              298.15   8.31451;                6000 N !
 FUNCTION UN_ASS         298.15   0;                      6000 N !
 FUNCTION GHSERAL        298.15   -7976.15+137.093038*T 
    -24.3671976*T*LN(T) -.001884662*T**2 -8.77664E-07*T**3 
    +74092*T**(-1);                                       700 Y
    -11276.24+223.048446*T-38.5844296*T*LN(T)+.018531982*T**2 
    -5.764227E-06*T**3+74092*T**(-1);                     933.47 Y
    -11278.378+188.684153*T-31.748192*T*LN(T)-1.230524E+28*T**(-9); 
                                                          2900 N !
 FUNCTION GHSERCR        298.15   -8856.94+157.48*T-26.908*T*LN(T) 
    +.00189435*T**2-1.47721E-06*T**3+139250*T**(-1);      2180 Y
    -34869.344+344.18*T-50*T*LN(T)-2.88526E+32*T**(-9);   6000 N !
 FUNCTION GHSERFE        298.15     +1225.7+124.134*T-23.5143*T*LN(T) 
    -.00439752*T**2-5.8927E-08*T**3+77359*T**(-1);        1811 Y
    -25383.581+299.31255*T-46*T*LN(T)
    +2.29603E+31*T**(-9);                                 6000 N !
 FUNCTION GHSERMG        298.15    -8367.34+143.675547*T-26.1849782*T*LN(T) 
    +4.858E-04*T**2-1.393669E-06*T**3+78950*T**(-1);      923 Y
    -14130.185+204.716215*T-34.3088*T*LN(T)
    +1.038192E+28*T**(-9);                                3000 N !
 FUNCTION GHSERMN        298.15    -8115.28+130.059*T-23.4582*T*LN(T) 
    -.00734768*T**2+69827*T**(-1); 1519 Y
    -28733.41+312.2648*T-48*T*LN(T)+1.656847E+30*T**(-9); 6000 N !
 FUNCTION GHSERSI        298.15    -8162.609+137.236859*T
    -22.8317533*T*LN(T) -.001912904*T**2-3.552E-09*T**3
    +176667*T**(-1);                                      1687 Y
    -9457.642+167.281367*T-27.196*T*LN(T)
    -4.20369E+30*T**(-9);                                 3600 N !
 FUNCTION GHSERZR        130    -7827.595+125.64905*T-24.1618*T*LN(T) 
    -.00437791*T**2+34971*T**(-1); 2128 Y
    -26085.921+262.724183*T-42.144*T*LN(T)
    -1.342895E+31*T**(-9);                                6000 N !
 FUNCTION GHSERLI        200    -10583.817+217.637482*T-38.940488*T*LN(T) 
    +.035466931*T**2-1.9869816E-05*T**3+159994*T**(-1);   453.6 Y
    -559579.123+10547.8799*T-1702.88865*T*LN(T)+2.25832944*T**2 
    -5.71066077E-04*T**3 +33885874*T**(-1);               500 Y
    -9062.994+179.278285*T-31.2283718*T*LN(T)+.002633221*T**2 
    -4.38058E-07*T**3-102387*T**(-1);                     3000 N !
 FUNCTION GHSERCU        298.15    -7770.458+130.485235*T
    -24.112392*T*LN(T) -.00265684*T**2+1.29223E-07*T**3
    +52478*T**(-1);                                       1357.77 Y
    -13542.026+183.803828*T-31.38*T*LN(T)
    +3.64167E+29*T**(-9);                                 3200 N !
 FUNCTION GBCCCU         298.15   +4017-1.255*T+GHSERCU;  6000 N !
 FUNCTION GBCCAL         298.15   +10083-4.813*T+GHSERAL; 6000 N !
 FUNCTION GBCCMG         298.15   +3100-2.1*T+GHSERMG;    6000 N !
 FUNCTION GHCPAL         298.15   +5481-1.8*T+GHSERAL;    6000 N !
 FUNCTION ALFEW1         298.15   +860*R;                 6000 N !
 FUNCTION LALFEB0        298.15   -30740+7.9972*T+ALFEW1; 6000 N !
 FUNCTION FESIW1         298.15   +1260*R;                6000 N !
 FUNCTION GBCCSI         298.15   +47000-22.5*T+GHSERSI;  6000 N !
 FUNCTION FESIL0         298.15   -27809+11.62*T;         6000 N !
 FUNCTION LALFEB1        298.15   368.15;                 6000 N !
 FUNCTION FESIL1         298.15   -11544;                 6000 N !
 FUNCTION FESIL2         298.15   3890;                   6000 N !
 FUNCTION ETCFESI        298.15   63;                     6000 N !    

$TAF-ID Functions from 01Din, 06Slu, 13Slu, 14ND, PBC36
 FUNCTION GFEFCC    298.15 
    -1462.4+8.282*T-1.15*T*LN(T)+6.4E-04*T**2+GHSERFE;  1811.0  Y    
    -27098.266+300.25256*T-46*T*LN(T)+2.78854E+31*T**(-9); 6000 N !
 FUNCTION GBCCZR     130.0
    -525.539+124.9457*T-25.607406*T*LN(T)-3.40084E-04*T**2
    -9.729E-09*T**3+25233*T**(-1)-7.6143E-11*T**4;     2128.0 Y
    -4620.034+1.55998*T+GHSERZR+1.4103476E+32*T**(-9); 6000 N !
 FUNCTION GFCCZR         298.15  +7600-.9*T+GHSERZR;      6000 N  !
 FUNCTION C14CRCR        298.15   +GHSERCR+26600;         6000 N !
 FUNCTION C14FEFE        298.15   +GFEFCC+5700;           6000 N !
 FUNCTION C15FEFE        298.15   +GFEFCC+5600;           6000 N !
 FUNCTION C15CRCR        298.15   +GHSERCR+24400;         6000 N !
 FUNCTION C36CRCR        298.15   +GHSERCR+25200;         6000 N !
 FUNCTION C36FEFE        298.15   +GFEFCC+5700;           6000 N !
 FUNCTION C15FEZR        298.15   -38900+121.3*T
 -21.9118*T*LN(T)-5.14723E-3*T**2;                        6000 N !
 FUNCTION C15ZRFE        298.15   -C15FEZR+5000
 +GHSERFE+5000+GHSERZR;                                   6000 N !
 FUNCTION C36FEZR        298.15   -37724+9.626*T;         6000 N !
 FUNCTION C14CRZR        298.15   -2702-4.2905*T;         6000 N ! 
 FUNCTION C15CRZR        298.15   -4342-3.442*T;          6000 N !
 FUNCTION C36CRZR        298.15   -3663-3.7979*T;         6000 N !
 FUNCTION C14ZRZR        298.15   +GFCCZR+16000;          6000 N  !
 FUNCTION C15ZRZR        298.15   +GFCCZR+22800;          6000 N  !
 FUNCTION C36ZRZR        298.15   +GFCCZR+18300;          6000 N  !
 FUNCTION B2ALVA         295.15   +10000-T;               6000 N  !
 FUNCTION LB2ALVA        298.15   +150000;                6000 N  !
$ <<<<<<<<<<<<<<<<<<<<<<<<<<<<<<<<<<<<<<<<<<<<<<<<<<<<<<<<<<<<<<<<<<<<<<<<<
 
$ >>>>>>>>>>>>>>>>>>>>>>>>>>>>>>>>>>>>>>>>>>>>>>>>>>>>>>>>>>>>>>>>>>>>>>>>>
$ Type definitions
$ -------------------------------------------------------------------------
 TYPE_DEFINITION % SEQ * !
 DEFINE_SYSTEM_DEFAULT ELEMENT 2 !
 DEFAULT_COMMAND DEF_SYS_ELEMENT VA /- !
 TYPE_DEFINITION & GES AMEND_PHASE_DESCRIPTION BCC_A2 MAGNETIC -1 0.4 !
 TYPE_DEFINITION ' GES AMEND_PHASE_DESCRIPTION BCC_B2 MAGNETIC -1 0.4 !
 TYPE_DEFINITION ( GES AMEND_PHASE_DESCRIPTION CBCC_A12 MAGNETIC -3 0.28 !
 TYPE_DEFINITION ) GES AMEND_PHASE_DESCRIPTION FCC_A1 MAGNETIC -3 0.28 !
 TYPE_DEFINITION * GES AMEND_PHASE_DESCRIPTION HCP_A3 MAGNETIC -3 0.28 !
$ <<<<<<<<<<<<<<<<<<<<<<<<<<<<<<<<<<<<<<<<<<<<<<<<<<<<<<<<<<<<<<<<<<<<<<<<<


$ >>>>>>>>>>>>>>>>>>>>>>>>>>>>>>>>>>>>>>>>>>>>>>>>>>>>>>>>>>>>>>>>>>>>>>>>>
$ Phase and constituents
$ -------------------------------------------------------------------------
$ Phase PhaseName:GibbsModel % Sublattice# Stoich#Sub1 Stoich#Sub2 ...!
$ CONST PhaseName :ElementSub1:ElementSub2:...:!
$ >>>>>>>>>>>>>>>>>>>>>>>>>>>>>>>>>>>>>>>>>>>>>>>>>>>>>>>>>>>>>>>>>>>>>>>>>
 PHASE LIQUID:L % 1 1 !
 CONST LIQUID:L :AL,CR,CU,FE,MG,SI,ZR:!
    
 PHASE AL11CR2 % 3 10 1 2 !
 CONST AL11CR2 :AL:AL:CR:!

 PHASE AL11MN4 % 2 11 4 !
 CONST AL11MN4 :AL:FE:!

 PHASE ALMG_A12  %  3 5   12   12 !
 CONST ALMG_A12  :MG : AL,MG : AL,MG :  !

 PHASE AL12MN % 2 12 1 !
 CONST AL12MN :AL:FE:!
    
 PHASE AL13CR2 % 2 13 2 !
 CONST AL13CR2 :AL:CR:!
    
 PHASE AL13FE4 % 3 0.6275 0.235 0.1375 !
 CONST AL13FE4 :AL:FE:AL,SI,VA:!
    
 PHASE AL2FE % 2 2 1 !
 CONST AL2FE :AL:FE:!
    
 PHASE AL2ZR1 % 2 2 1 !
 CONST AL2ZR1 :AL:ZR:!
    
 PHASE AL2ZR3 % 2 2 3 !
 CONST AL2ZR3 :AL:ZR:!
    
 PHASE AL3ZR1 % 2 3 1 !
 CONST AL3ZR1 :AL:ZR:!
    
 PHASE AL3ZR2 % 2 3 2 !
 CONST AL3ZR2 :AL:ZR:!
    
 PHASE AL3ZR5 % 2 3 5 !
 CONST AL3ZR5 :AL:ZR:!
    
 PHASE AL4CR % 2 4 1 !
 CONST AL4CR :AL:CR:!
    
 PHASE AL4ZR5 % 2 4 5 !
 CONST AL4ZR5 :AL:ZR:!
    
 PHASE AL5FE2 % 2 5 2 !
 CONST AL5FE2 :AL:FE:!
    
 PHASE AL5FE4 % 1 1 !
 CONST AL5FE4 :AL,FE:!
    
 PHASE AL6MN % 2 6 1 !
 CONST AL6MN :AL:FE:!
    
 PHASE AL8CR5_H % 2 8 5 !
 CONST AL8CR5_H :AL:CR:!
    
 PHASE AL8CR5_L % 2 8 5 !
 CONST AL8CR5_L :AL:CR:!
    
 PHASE AL9CR4_H % 2 9 4 !
 CONST AL9CR4_H :AL:CR:!
    
 PHASE AL9CR4_L % 2 9 4 !
 CONST AL9CR4_L :AL:CR:!
    
 PHASE ALCR2 % 2 1 2 !
 CONST ALCR2 :AL:CR:!
    
 PHASE ALCU_DELTA % 2 2 3 !
 CONST ALCU_DELTA :AL:CU:!
    
 PHASE ALCU_EPSILON % 2 1 1 !
 CONST ALCU_EPSILON :AL,CU:CU:!
    
 PHASE ALCU_ETA % 2 1 1 !
 CONST ALCU_ETA :AL,CU:CU:!
    
 PHASE ALCU_PRIME % 2 2 1 !
 CONST ALCU_PRIME :AL:CU:!
    
 PHASE ALCU_THETA % 2 2 1 !
 CONST ALCU_THETA :AL:AL,CU:!
    
 PHASE ALCU_ZETA % 2 9 11 !
 CONST ALCU_ZETA :AL:CU:!
   
 PHASE ALFESI_ALPHA % 4 0.6612 0.19 0.0496 0.0992 !
 CONST ALFESI_ALPHA :AL:FE:SI:AL,SI:!
    
 PHASE ALFESI_BETA % 3 14 3 3 !
 CONST ALFESI_BETA :AL:FE:SI:!
    
 PHASE ALFESI_DELTA % 3 0.55 0.15 0.3 !
 CONST ALFESI_DELTA :AL:FE:SI:!
    
 PHASE ALFESI_GAMMA % 3 3 1 1 !
 CONST ALFESI_GAMMA :AL:FE:SI:!
    
 PHASE ALFESI_TAU1 % 3 2 2 1 !
 CONST ALFESI_TAU1 :AL:FE:SI:!
    
 PHASE ALFESI_TAU3 % 3 2 1 1 !
 CONST ALFESI_TAU3 :AL:FE:SI:!
    
 PHASE ALLI % 2 1 1 !
 CONST ALLI :AL,MG:MG,VA:!
    
 PHASE ALMG_BETA  %  2 89   140 !
 CONST ALMG_BETA  :MG : AL :  !

 PHASE ALMG_EPS  %  2 23   30 !
 CONST ALMG_EPS  :MG : AL :  !
    
 PHASE ALMG_ZETA  %  2 .525   .475 !
 CONST ALMG_ZETA  :AL : MG :  !
    
 PHASE AL1ZR1 % 2 1 1 !
 CONST AL1ZR1 :AL:ZR:!
    
 PHASE ALZR2 % 2 1 2 !
 CONST ALZR2 :AL:ZR:!
    
 PHASE ALZR3 % 2 1 3 !
 CONST ALZR3 :AL:ZR:!
    
 PHASE BCC_A2 %& 2 1 3 !
 CONST BCC_A2 :AL,CR,CU,FE,MG,SI,ZR,VA:VA:!
        
 PHASE BCC_B2 %' 2 0.5 0.5 !
 CONST BCC_B2 :AL,CU,FE,SI:AL,CU,FE,SI:!
    
 PHASE BCT_A5 % 1 1 !
 CONST BCT_A5 :AL:!
    
 PHASE CBCC_A12 %( 2 1 1 !
 CONST CBCC_A12 :AL,CR,FE,MG,SI:VA:!
                 
 PHASE CR3SI_A15 % 2 3 1 !
 CONST CR3SI_A15 :CR,SI:CR,SI:!
    
 PHASE CR5SI3 % 2 5 3 !
 CONST CR5SI3 :CR:SI:!
    
 PHASE CR1SI1 % 2 1 1 !
 CONST CR1SI1 :CR:SI:!
    
 PHASE CRSI2 % 2 1 2 !
 CONST CRSI2 :CR,SI:CR,SI:!
    
 PHASE CU10ZR7 % 2 10 7 !
 CONST CU10ZR7 :CU:ZR:!
    
 PHASE CU19SI6_ETA % 2 19 6 !
 CONST CU19SI6_ETA :CU:SI:!
    
 PHASE CU33SI7_DELTA % 2 33 7 !
 CONST CU33SI7_DELTA :CU:SI:!
    
 PHASE CU4SI_EPSILON % 2 4 1 !
 CONST CU4SI_EPSILON :CU:SI:!
    
 PHASE CU51ZR14 % 2 51 14 !
 CONST CU51ZR14 :CU:ZR:!
   
 PHASE CU56SI11_GAMMA % 2 56 11 !
 CONST CU56SI11_GAMMA :CU:SI:!
   
 PHASE CU5ZR % 2 5 1 !
 CONST CU5ZR :CU:ZR:!
    
 PHASE CU8ZR3 % 2 8 3 !
 CONST CU8ZR3 :CU:ZR:!
    
 PHASE CUB_A13 % 2 1 1 !
 CONST CUB_A13 :AL,CR,FE,SI:VA:!

 PHASE CUMG2 % 2 1 2 !
 CONST CUMG2 :CU:MG:!
   
 PHASE CU1ZR1 % 2 1 1 !
 CONST CU1ZR1 :CU:ZR:!
    
 PHASE CUZR2 % 2 1 2 !
 CONST CUZR2 :CU:ZR:!
    
 PHASE DIAMOND_A4 % 1 1 !
 CONST DIAMOND_A4 :AL,SI:!
        
 PHASE FCC_A1 %) 2 1 1 !
 CONST FCC_A1 :AL,CR,CU,FE,MG,SI,ZR:VA:!

 PHASE FE2SI % 2 2 1 !
 CONST FE2SI :FE:SI:!
    
 PHASE FE5SI3 % 2 5 3 !
 CONST FE5SI3 :FE:SI:!
    
 PHASE FE1SI1 % 2 1 1 !
 CONST FE1SI1 :FE:SI:!
    
 PHASE FESI2_H % 2 3 7 !
 CONST FESI2_H :FE:SI:!
    
 PHASE FESI2_L % 2 1 2 !
 CONST FESI2_L :FE:SI:!
    
 PHASE GAMMA_D83 % 3 4 1 8 !
 CONST GAMMA_D83 :AL:AL,CU:CU:!
    
 PHASE GAMMA_H % 3 4 1 8 !
 CONST GAMMA_H :AL:AL,CU:CU:!

 PHASE HCP_A3 %* 2 1 0.5 !
 CONST HCP_A3 :AL,CR,CU,FE,MG,SI,ZR:VA:!
    
 PHASE LAVES_C14 % 2 2 1 !
 CONST LAVES_C14 :CR,FE,ZR:CR,FE,ZR:!
    
 PHASE LAVES_C15 % 2 2 1 !
 CONST LAVES_C15 :AL,CR,CU,FE,MG,ZR:CR,CU,FE,MG,ZR:!
    
 PHASE LAVES_C36 % 2 2 1 !
 CONST LAVES_C36 :CR,FE,ZR:CR,FE,MG,ZR:!
    
 PHASE MG24Y5 % 2 24 5 !
 CONST MG24Y5 :MG:MG:!
    
 PHASE MG2SI % 2 2 1 !
 CONST MG2SI :MG:SI:!
    
 PHASE MGY_GAMMA % 2 1 1 !
 CONST MGY_GAMMA :MG:MG:!
    
 PHASE OMEGA % 1 1 !
 CONST OMEGA :ZR:!
    
 PHASE SI2ZR1 % 2 2 1 !
 CONST SI2ZR1 :SI:ZR:!
    
 PHASE SI2ZR3 % 2 2 3 !
 CONST SI2ZR3 :SI:ZR:!
    
 PHASE SI3ZR5 % 2 3 5 !
 CONST SI3ZR5 :SI:ZR:!
    
 PHASE SI4ZR5 % 2 4 5 !
 CONST SI4ZR5 :SI:ZR:!
    
 PHASE SI1ZR1 % 2 1 1 !
 CONST SI1ZR1 :SI:ZR:!
    
 PHASE THETA_C16 % 2 1 2 !
 CONST THETA_C16 :FE,SI:ZR:!
    
 PHASE SIZR3 % 2 1 3 !
 CONST SIZR3 :SI:ZR:!

 PHASE SIGMA  %  3 10 4 16 !
 CONST SIGMA  : CR,FE: CR,FE:CR,FE :  !

 PHASE FEZR3_E1A  %  2  1  3 !
 CONST FEZR3_E1A  : FE : ZR :  !

$ <<<<<<<<<<<<<<<<<<<<<<<<<<<<<<<<<<<<<<<<<<<<<<<<<<<<<<<<<<<<<<<<<<<<<<<<<


$ >>>>>>>>>>>>>>>>>>>>>>>>>>>>>>>>>>>>>>>>>>>>>>>>>>>>>>>>>>>>>>>>>>>>>>>>>
$ PARAMs: Unary
$ ---------------------------------  Al  ----------------------------------
$ Date: Nov. 2023, Author: Sunyong Kwon

$ LIQUID(REF1)
 PARAM G(LIQUID,AL;0) 298.15 +11005.029-11.841867*T +7.934E-20*T**7
    +GHSERAL; 933.6 Y
    +10482.382-11.253974*T+1.231E+28*T**(-9)+GHSERAL; 6000 N !

$ BCC_A2(REF1)
 PARAM G(BCC_A2,AL:VA;0) 298.15    +10083-4.813*T+GHSERAL; 6000 N !
 PARAM L(BCC_A2,AL,VA:VA;0) 298.15 +B2ALVA+LB2ALVA;  6000 N !

$ BCC_B2(REF1)
 PARAM G(BCC_B2,AL:AL;0) 298.15    +GBCCAL; 6000 N !
 

$ BCT_A5(REF1)
 PARAM G(BCT_A5,AL;0) 298.15    +10083-4.813*T+GHSERAL; 6000 N !

$ CBCC_A12(REF1)
 PARAM G(CBCC_A12,AL:VA;0) 298.15    +10083-4.813*T+GHSERAL; 6000 N !

$ CUB_A13(REF1)
 PARAM G(CUB_A13,AL:VA;0) 298.15    +10920.44-4.8116*T+GHSERAL; 6000 N !

$ DIAMOND_A4(REF1)
 PARAM G(DIAMOND_A4,AL;0) 298.15    +30*T+GHSERAL; 6000 N !

$ FCC_A1(REF1)
 PARAM G(FCC_A1,AL:VA;0) 298.15    +GHSERAL; 6000 N !

$ HCP_A3(REF1)
 PARAM G(HCP_A3,AL:VA;0) 298.15    +GHCPAL; 6000 N !

$ AL5FE4(REF76)
 PARAM G(AL5FE4,AL;0) 298.15    +12178.9-4.813*T+GHSERAL; 6000 N !

$ ALLI(REF105)
 PARAM G(ALLI,AL:VA;0) 298.15    +24000+GHSERAL; 6000 N !

$ ---------------------------------  Cr  ----------------------------------
$ Date: Nov. 2023, Author: Sunyong Kwon

$ LIQUID(REF1)
 PARAM G(LIQUID,CR;0) 298.15    +24339.955-11.420225*T 
    +2.37615E-21*T**7+GHSERCR; 2180 Y
    +18409.36-8.563683*T+2.88526E+32*T**(-9)+GHSERCR; 6000 N !

$ BCC_A2(REF1,20LK11)
 PARAM G(BCC_A2,CR:VA;0)  298.15  +GHSERCR; 6000 N !
 PARAM TC(BCC_A2,CR:VA;0)  298.15  -311.5; 6000 N !
 PARAM BMAGN(BCC_A2,CR:VA;0)  298.15  -.008; 6000 N !
 PARAM L(BCC_A2,CR,VA:VA;0)   298.15 +250196; 6000 N  !
 PARAM G(BCC_A2,VA:VA;0) 298.15 +.1*T; 6000 N !

$ CBCC_A12(REF1)
 PARAM G(CBCC_A12,CR:VA;0) 298.15    +11087+2.7196*T+GHSERCR; 6000 N !

$ CUB_A13(REF1)
 PARAM G(CUB_A13,CR:VA;0) 298.15    +15899+.6276*T+GHSERCR; 6000 N !


$ FCC_A1(REF1)
 PARAM G(FCC_A1,CR:VA;0) 298.15    +7284+.163*T+GHSERCR; 6000 N !
 PARAM BMAGN(FCC_A1,CR:VA;0) 298.15    -2.46; 6000 N !
 PARAM TC(FCC_A1,CR:VA;0) 298.15    -1109; 6000 N !

$ HCP_A3(REF1)
 PARAM G(HCP_A3,CR:VA;0) 298.15    +4438+GHSERCR; 6000 N !
 PARAM BMAGN(HCP_A3,CR:VA;0) 298.15    -2.46; 6000 N !
 PARAM TC(HCP_A3,CR:VA;0) 298.15    -1109; 6000 N !
  
$ LAVES_C15(06Slu)
 PARAM G(LAVES_C15,CR:CR;0)  298.15  +3*GHSERCR+79200; 6000 N !

$ LAVES_C36(13Slu)
 PARAM G(LAVES_C36,CR:CR;0)  298.15   +3*GHSERCR+75600; 6000 N !

$ CR3SI_A15(REF91)
 PARAM G(CR3SI_A15,CR:CR;0) 298.15    +20000+10*T+4*GHSERCR; 6000 N !

$ CRSI2(REF91)
 PARAM G(CRSI2,CR:CR;0) 298.15    +10000-T+3*GHSERCR; 6000 N !

$ LAVES_C14(06Slu)
 PARAM G(LAVES_C14,CR:CR;0)  298.15  +3*GHSERCR+79800; 6000 N !

$ ---------------------------------  Cu  ----------------------------------
$ Date: Nov. 2023, Author: Sunyong Kwon

$ LIQUID(REF1)
 PARAM G(LIQUID,CU;0) 298.15    +5194.277+120.973331*T 
    -24.112392*T*LN(T)-.00265684*T**2+1.29223E-07*T**3+52478*T**(-1) 
    -5.8489E-21*T**7; 1357.77 Y
    -46.545+173.881484*T-31.38*T*LN(T); 3200 N !

$ ALCU_EPSILON(REF72)
 PARAM G(ALCU_EPSILON,CU:CU;0) 298.15    +2*GBCCCU; 6000 N !

$ ALCU_ETA(REF72)
 PARAM G(ALCU_ETA,CU:CU;0) 298.15    +2*GBCCCU; 6000 N !

$ BCC_A2(REF1)
 PARAM G(BCC_A2,CU:VA;0) 298.15    +GBCCCU; 6000 N !
 PARAM L(BCC_A2,CU,VA:VA;0) 298.15 +260000; 6000 N !

$ BCC_B2(REF1)
 PARAM G(BCC_B2,CU:CU;0) 298.15    +GBCCCU; 6000 N !

$ FCC_A1(REF1)
 PARAM G(FCC_A1,CU:VA;0) 298.15    +GHSERCU; 6000 N !

$ HCP_A3(REF1)
 PARAM G(HCP_A3,CU:VA;0) 298.15    +600+.2*T+GHSERCU; 6000 N !

$ LAVES_C15(REF20)
 PARAM G(LAVES_C15,CU:CU;0) 298.15    +21014.88+3*GHSERCU; 6000 N !

$ ---------------------------------  Fe  ----------------------------------
$ Date: Nov. 2023, Author: Sunyong Kwon

$ LIQUID(REF1)
 PARAM G(LIQUID,FE;0) 298.15    +12040.17-6.55843*T -3.67516E-21*T**7
    +GHSERFE; 1811 Y
    +14544.751-8.01055*T+GHSERFE-2.29603E+31*T**(-9); 6000 N !

$ BCC_A2(REF1,20LK11)
 PARAM G(BCC_A2,FE:VA;0) 298.15    +GHSERFE; 6000 N !
 PARAM BMAGN(BCC_A2,FE:VA;0) 298.15    2.22; 6000 N !
 PARAM TC(BCC_A2,FE:VA;0) 298.15    1043; 6000 N !
 PARAM L(BCC_A2,FE,VA:VA;0) 298.15 +207700; 6000 N !

$ BCC_B2(REF1)
 PARAM G(BCC_B2,FE:FE;0) 298.15    +GHSERFE; 6000 N !
 PARAM BMAGN(BCC_B2,FE:FE;0) 298.15    2.22; 6000 N !
 PARAM TC(BCC_B2,FE:FE;0) 298.15    1043; 6000 N !

$ CBCC_A12(REF1)
 PARAM G(CBCC_A12,FE:VA;0) 298.15    +4745+GHSERFE; 6000 N !

$ CUB_A13(REF1)
 PARAM G(CUB_A13,FE:VA;0) 298.15    +3745+GHSERFE; 6000 N !

$ FCC_A1(REF1)
$ PARAM G(FCC_A1,FE:VA;0) 298.15    -236.7+132.416*T -24.6643*T*LN(T)
$    -.00375752*T**2-5.8927E-08*T**3+77359*T**(-1); 1811 Y
$    -27097.396+300.25256*T-46*T*LN(T)+2.78854E+31*T**(-9); 6000 N !
 PARAM G(FCC_A1,FE:VA;0) 298.15 +GFEFCC; 6000 N !
 PARAM BMAGN(FCC_A1,FE:VA;0) 298.15    -2.1; 6000 N !
 PARAM TC(FCC_A1,FE:VA;0) 298.15    -201; 6000 N !

$ HCP_A3(REF1)
 PARAM G(HCP_A3,FE:VA;0) 298.15    -3705.78+12.591*T-1.15*T*LN(T) 
    +6.4E-04*T**2+GHSERFE; 1811 Y
    -3957.199+5.24951*T+4.9251E+30*T**(-9)+GHSERFE; 6000 N !

$ AL5FE4(REF76)
 PARAM G(AL5FE4,FE;0) 298.15    +5009.03+GHSERFE; 6000 N !

$ LAVES_C14(06Slu)
 PARAM G(LAVES_C14,FE:FE;0) 298.15  +3*C14FEFE; 6000 N !

$ LAVES_C15(13Slu)
 PARAM G(LAVES_C15,FE:FE;0) 298.15  +3*C15FEFE; 6000 N !

$ LAVES_C36(13Slu)
 PARAM G(LAVES_C36,FE:FE;0) 298.15   +3*C36FEFE; 6000 N !

$ ---------------------------------  Mg  ----------------------------------
$ Date: Nov. 2023, Author: Sunyong Kwon

$ LIQUID(REF1)
 PARAM G(LIQUID,MG;0) 298.15    +8202.243-8.83693*T+GHSERMG 
    -8.0176E-20*T**7; 923 Y
    +8690.316-9.392158*T+GHSERMG-1.038192E+28*T**(-9); 6000 N !

$ ALMG_A12(REF11,21LK10)
 PARAM G(ALMG_A12,MG:MG:MG;0)  298.15  
   +133469.6-87.319*T+29*GHSERMG; 6000 N !

$ BCC_A2(REF1)
 PARAM G(BCC_A2,MG:VA;0) 298.15    +3100-2.1*T+GHSERMG; 6000 N !
 PARAM L(BCC_A2,MG,VA:VA;0)           298.15 +66000+29*T; 6000 N !

$ CBCC_A12(REF1)
 PARAM G(CBCC_A12,MG:VA;0) 298.15    +4602.4-3.011*T+GHSERMG; 6000 N !

$ FCC_A1(REF1)
 PARAM G(FCC_A1,MG:VA;0) 298.15    +2600-.9*T+GHSERMG; 6000 N !

$ HCP_A3(REF1)
 PARAM G(HCP_A3,MG:VA;0) 298.15    +GHSERMG; 6000 N !

$ LAVES_C15(REF20)
 PARAM G(LAVES_C15,MG:MG;0) 298.15    +27359.33+3*GHSERMG; 6000 N !

$ MG24Y5(REF64)
 PARAM G(MG24Y5,MG:MG;0) 298.15    +44506.01+29*GHSERMG; 6000 N !

$ MGY_GAMMA(REF64)
 PARAM G(MGY_GAMMA,MG:MG;0) 298.15    +9891.48+2*GHSERMG; 6000 N !

$ ALLI(REF11)
 PARAM G(ALLI,MG:MG;0) 298.15    +2*GBCCMG; 6000 N !

$ ---------------------------------  Si  ----------------------------------
$ Date: Nov. 2023, Author: Sunyong Kwon

$ LIQUID(REF1)
 PARAM G(LIQUID,SI;0) 298.15    +50696.4-30.0994*T +2.09307E-21*T**7
        +GHSERSI; 1687 Y
        +49828.2-29.5591*T+4.20369E+30*T**(-9)+GHSERSI; 6000 N !

$ BCC_A2(REF1,20LK11)
 PARAM G(BCC_A2,SI:VA;0) 298.15    +47000-22.5*T+GHSERSI; 6000 N !
 PARAM L(BCC_A2,SI,VA:VA;0) 298.15 +200000; 6000 N !

$ BCC_B2(REF1)
 PARAM G(BCC_B2,SI:SI;0) 298.15    +GBCCSI; 6000 N !

$ CBCC_A12(REF1)
 PARAM G(CBCC_A12,SI:VA;0) 298.15    +50208-20.377*T+GHSERSI; 6000 N !

$ CUB_A13(REF1)
 PARAM G(CUB_A13,SI:VA;0) 298.15    +47279-20.377*T+GHSERSI; 6000 N !

$ DIAMOND_A4(REF1)
 PARAM G(DIAMOND_A4,SI;0) 298.15    +GHSERSI; 6000 N !

$ FCC_A1(REF1)
 PARAM G(FCC_A1,SI:VA;0) 298.15    +51000-21.8*T+GHSERSI; 6000 N !

$ HCP_A3(REF1)
 PARAM G(HCP_A3,SI:VA;0) 298.15    +49200-20.8*T+GHSERSI; 6000 N !

$ OMEGA(REF1) !
 PARAM G(OMEGA,ZR;0) 298.15    -8878.082+144.432234*T -26.8556*T*LN(T)
    -.002799446*T**2+38376*T**(-1); 2128 Y
    -29500.524+265.290858*T-42.144*T*LN(T)+7.17445E+31*T**(-9); 6000 N !

$ CRSI2(REF91)
 PARAM G(CRSI2,SI:SI;0) 298.15    +78860.26-15.77206*T
    +3*GHSERSI; 6000 N !

$ ---------------------------------  Zr  ----------------------------------
$ Date: Nov. 2023, Author: Sunyong Kwon

$ LIQUID(REF1)
 PARAM G(LIQUID,ZR;0) 130    +18147.703-9.080762*T +1.6275E-22*T**7
    +GHSERZR; 2128 Y
    +17804.649-8.91153*T+1.343E+31*T**(-9)+GHSERZR; 6000 N !

$ BCC_A2(REF1,01Din,20LK11)
$ PARAM G(BCC_A2,ZR:VA;0) 298.15    +7302.056-.70335*T -1.445606*T*LN(T)
$    +.004037826*T**2-9.7289735E-09*T**3-7.6142894E-11*T**4 -9737*T**(-1)
$    +GHSERZR; 2128 Y
$    -4620.034+1.55998*T+1.41035E+32*T**(-9); 6000 N !
 PARAM G(BCC_A2,ZR:VA;0)    298.15  +GBCCZR; 6000 N  !
 PARAM L(BCC_A2,ZR,VA:VA;0) 298.15 +244400; 6000 N  !

$ FCC_A1(REF1)
 PARAM G(FCC_A1,ZR:VA;0) 298.15    +7600-.9*T+GHSERZR; 6000 N !
 
$ HCP_A3(REF1)
 PARAM G(HCP_A3,ZR:VA;0) 298.15    +GHSERZR; 6000 N !

$ LAVES_C14(REF98)
$ PARAM G(LAVES_C14,ZR:ZR;0) 298.15    +15000+3*GHSERZR; 6000 N !

$ LAVES_C14(06Slu)
 PARAM G(LAVES_C14,ZR:ZR;0)  298.15  +3*C14ZRZR; 6000 N !

$ LAVES_C15(REF1) 
$ PARAM G(LAVES_C15,ZR:ZR;0) 298.15    +15000+3*GHSERZR; 6000 N !

$ LAVES_C15(06Slu) 
 PARAM G(LAVES_C15,ZR:ZR;0)  298.15  +3*C15ZRZR; 6000 N  !

$ LAVES_C36(REF98)
$ PARAM G(LAVES_C36,ZR:ZR;0) 298.15    +15000+3*GHSERZR; 6000 N !

$ LAVES_C36(13Slu)
 PARAM G(LAVES_C36,ZR:ZR;0)  298.15  +3*C36ZRZR; 6000 N !
$ <<<<<<<<<<<<<<<<<<<<<<<<<<<<<<<<<<<<<<<<<<<<<<<<<<<<<<<<<<<<<<<<<<<<<<<<<


$ >>>>>>>>>>>>>>>>>>>>>>>>>>>>>>>>>>>>>>>>>>>>>>>>>>>>>>>>>>>>>>>>>>>>>>>>>
$ PARAMs: Binary
$ ---------------------------------  Al-Cr  -------------------------------
$ Date: Nov. 2023, Author: Sunyong Kwon

$ LIQUID(REF8)
 PARAM L(LIQUID,AL,CR;0) 298.15    -29000; 6000 N !
 PARAM L(LIQUID,AL,CR;1) 298.15    -11000; 6000 N !

$ AL11CR2(REF8)
 PARAM G(AL11CR2,AL:AL:CR;0) 298.15    -175500+25.805*T +11*GHSERAL
    +2*GHSERCR; 6000 N !

$ AL13CR2(REF8)
 PARAM G(AL13CR2,AL:CR;0) 298.15    -174405+22.2*T+13*GHSERAL 
    +2*GHSERCR; 6000 N !

$ AL4CR(REF8)
 PARAM G(AL4CR,AL:CR;0) 298.15    -89025+19.05*T+4*GHSERAL 
    +GHSERCR; 6000 N !

$ AL8CR5_H(REF8)
 PARAM G(AL8CR5_H,AL:CR;0) 298.15    -147732-58.5*T+8*GHSERAL 
    +5*GHSERCR; 6000 N !

$ AL8CR5_L(REF8)
 PARAM G(AL8CR5_L,AL:CR;0) 298.15    -229515+8*GHSERAL
    +5*GHSERCR; 6000 N !
 
$ AL9CR4_H(REF8)
 PARAM G(AL9CR4_H,AL:CR;0) 298.15    -134433-56.16*T+9*GHSERAL 
    +4*GHSERCR; 6000 N !
 PARAM G(AL9CR4_L,AL:CR;0) 298.15    -230750+16.094*T+9*GHSERAL 
    +4*GHSERCR; 6000 N !
 
$ ALCR2(REF8)
 PARAM G(ALCR2,AL:CR;0) 298.15    -32700-8.79*T+GHSERAL 
    +2*GHSERCR; 6000 N !
 
$ BCC_A2(REF8)
 PARAM L(BCC_A2,AL,CR:VA;0) 298.15    -54900+10*T; 6000 N !
 
$ FCC_A1(REF8)
 PARAM L(FCC_A1,AL,CR:VA;0) 298.15    -45900+6*T; 6000 N !
 
$ LAVES_C15(REF0)
 PARAM G(LAVES_C15,AL:CR;0) 298.15   UN_ASS; 300 N !

$ ---------------------------------  Al-Cu  -------------------------------
$ Date: Nov. 2023, Author: Sunyong Kwon

$ LIQUID(REF72)
 PARAM L(LIQUID,AL,CU;0) 298.15    -66622+8.1*T; 6000 N !
 PARAM L(LIQUID,AL,CU;1) 298.15    +46800-90.8*T+10*T*LN(T); 6000 N !
 PARAM L(LIQUID,AL,CU;2) 298.15    -2812; 6000 N !
 
$ ALCU_DELTA(REF72)
 PARAM G(ALCU_DELTA,AL:CU;0) 298.15    -106700+3*T+2*GHSERAL 
    +3*GHSERCU; 6000 N !

$ ALCU_EPSILON(REF72)
 PARAM G(ALCU_EPSILON,AL:CU;0) 298.15    -36976+1.2*T+GHSERAL 
    +GHSERCU; 6000 N !

 PARAM L(ALCU_EPSILON,AL,CU:CU;0) 298.15    +7600-24*T; 6000 N !
 PARAM L(ALCU_EPSILON,AL,CU:CU;1) 298.15    -72000; 6000 N !

$ ALCU_ETA(REF72)
 PARAM G(ALCU_ETA,AL:CU;0) 298.15    -40560+3.14*T+GHSERAL 
    +GHSERCU; 6000 N !
 PARAM L(ALCU_ETA,AL,CU:CU;0) 298.15    -25740-20*T; 6000 N !

$ ALCU_PRIME(REF72)
 PARAM G(ALCU_PRIME,AL:CU;0) 298.15    -46500+6.5*T+2*GHSERAL 
    +GHSERCU; 6000 N !

$ ALCU_THETA(REF72)
 PARAM G(ALCU_THETA,AL:AL;0) 298.15    +3*GBCCAL; 6000 N !
 PARAM G(ALCU_THETA,AL:CU;0) 298.15    -47406+6.75*T+2*GHSERAL 
    +GHSERCU; 6000 N !
PARAM L(ALCU_THETA,AL:AL,CU;0) 298.15    2211; 6000 N !

$ ALCU_ZETA(REF72)
 PARAM G(ALCU_ZETA,AL:CU;0) 298.15    -420000+18*T+9*GHSERAL 
    +11*GHSERCU; 6000 N !

$ BCC_A2(REF72)
 PARAM L(BCC_A2,AL,CU:VA;0) 298.15    -73554+4*T; 6000 N !
 PARAM L(BCC_A2,AL,CU:VA;1) 298.15    +51500-11.84*T; 6000 N !


$ BCC_B2(REF0)
 PARAM G(BCC_B2,CU:AL;0) 298.15   UN_ASS; 300 N !
 PARAM G(BCC_B2,AL:CU;0) 298.15   UN_ASS; 300 N !


$ FCC_A1(REF72)
 PARAM L(FCC_A1,AL,CU:VA;0) 298.15    -53520+2*T; 6000 N !
 PARAM L(FCC_A1,AL,CU:VA;1) 298.15    +38590-2*T; 6000 N !
 PARAM L(FCC_A1,AL,CU:VA;2) 298.15    1170; 6000 N !


$ GAMMA_D83(REF72)
 PARAM G(GAMMA_D83,AL:AL:CU;0) 298.15    -300716+390*T-52*T*LN(T) 
    +5*GHSERAL+8*GHSERCU; 6000 N !
 PARAM G(GAMMA_D83,AL:CU:CU;0) 298.15    -280501+379.6*T -52*T*LN(T)
    +4*GHSERAL +9*GHSERCU; 6000 N !

$ GAMMA_H(REF72)
 PARAM G(GAMMA_H,AL:AL:CU;0) 298.15    -219258-45.5*T+5*GHSERAL 
    +8*GHSERCU; 6000 N !
 PARAM G(GAMMA_H,AL:CU:CU;0) 298.15    -200460-58.5*T+4*GHSERAL 
    +9*GHSERCU; 6000 N !

$ LAVES_C15(REF0)
 PARAM G(LAVES_C15,AL:CU;0) 298.15   UN_ASS; 300 N !

$ ---------------------------------  Al-Fe  -------------------------------
$ Date: Nov. 2023, Author: Sunyong Kwon

$ LIQUID(REF76)
 PARAM L(LIQUID,AL,FE;0) 298.15    -91976.5+22.1314*T; 6000 N !
 PARAM L(LIQUID,AL,FE;1) 298.15    -5672.58+4.8728*T; 6000 N !
 PARAM L(LIQUID,AL,FE;2) 298.15    121.9; 6000 N !

$ AL11MN4(REF76)
 PARAM G(AL11MN4,AL:FE;0) 298.15    -354702+103.031*T+11*GHSERAL 
    +4*GHSERMN; 6000 N !

$ AL12MN(REF76)
 PARAM G(AL12MN,AL:FE;0) 298.15    -105818+33.5848*T+12*GHSERAL 
    +GHSERMN; 6000 N !

$ AL13FE4(REF76)
 PARAM G(AL13FE4,AL:FE:AL;0) 298.15    -30714.4+7.44*T +.765*GHSERAL
    +.235*GHSERFE; 6000 N !
 PARAM G(AL13FE4,AL:FE:VA;0) 298.15    -27781.3+7.2566*T +.6275*GHSERAL
    +.235*GHSERFE; 6000 N !

$ AL2FE(REF76)
 PARAM G(AL2FE,AL:FE;0) 298.15    -98096.9+18.7503*T+2*GHSERAL 
    +GHSERFE; 6000 N !

$ AL5FE2(REF76)
 PARAM G(AL5FE2,AL:FE;0) 298.15    -228576+48.99503*T+5*GHSERAL 
    +2*GHSERFE; 6000 N !

$ AL5FE4(REF76)
 PARAM G(AL5FE4,AL,FE;0) 298.15    -131649+29.4833*T; 6000 N !
 PARAM G(AL5FE4,AL,FE;1) 298.15    -18619.5; 6000 N !

$ AL6MN(REF76)
 PARAM G(AL6MN,AL:FE;0) 298.15    -128100+35*T+6*GHSERAL
    +GHSERFE; 6000 N !

$ BCC_B2(REF76)
 PARAM G(BCC_B2,FE:AL;0) 298.15    -2*ALFEW1+.5*GHSERFE 
    +.5*GBCCAL+LALFEB0; 6000 N !
 PARAM G(BCC_B2,AL:FE;0) 298.15    -2*ALFEW1+.5*GHSERFE 
    +.5*GBCCAL+LALFEB0; 6000 N !
 PARAM L(BCC_B2,AL,FE:AL;0) 298.15    +LALFEB0+3*LALFEB1; 6000 N !
 PARAM L(BCC_B2,AL,FE:AL;1) 298.15    +LALFEB1; 6000 N !
 PARAM L(BCC_B2,AL:AL,FE;0) 298.15    +LALFEB0+3*LALFEB1; 6000 N !
 PARAM L(BCC_B2,AL:AL,FE;1) 298.15    +LALFEB1; 6000 N !
 PARAM L(BCC_B2,FE:AL,FE;0) 298.15    +LALFEB0-3*LALFEB1; 6000 N !
 PARAM L(BCC_B2,FE:AL,FE;1) 298.15    +LALFEB1; 6000 N !
 PARAM L(BCC_B2,AL,FE:FE;0) 298.15    +LALFEB0-3*LALFEB1; 6000 N !
 PARAM L(BCC_B2,AL,FE:FE;1) 298.15    +LALFEB1; 6000 N !
 PARAM BMAGN(BCC_B2,FE:AL;0) 298.15    1.11; 6000 N !
 PARAM BMAGN(BCC_B2,AL:FE;0) 298.15    1.11; 6000 N !
 PARAM TC(BCC_B2,FE:AL;0) 298.15    521.5; 6000 N !
 PARAM TC(BCC_B2,AL:FE;0) 298.15    521.5; 6000 N !
 PARAM TC(BCC_B2,AL,FE:AL;0) 298.15    189; 6000 N !
 PARAM TC(BCC_B2,AL,FE:AL;1) 298.15    63; 6000 N !
 PARAM TC(BCC_B2,AL:AL,FE;0) 298.15    189; 6000 N !
 PARAM TC(BCC_B2,AL:AL,FE;1) 298.15    63; 6000 N !
 PARAM TC(BCC_B2,FE:AL,FE;0) 298.15    -189; 6000 N !
 PARAM TC(BCC_B2,FE:AL,FE;1) 298.15    63; 6000 N !
 PARAM TC(BCC_B2,AL,FE:FE;0) 298.15    -189; 6000 N !
 PARAM TC(BCC_B2,AL,FE:FE;1) 298.15    63; 6000 N !
 
$ CBCC_A12(REF76)
 PARAM L(CBCC_A12,AL,FE:VA;0) 298.15    -114000+20*T; 6000 N !

$ FCC_A1(REF76)
 PARAM L(FCC_A1,AL,FE:VA;0) 298.15    -76066.1+18.6758*T; 6000 N !
 PARAM L(FCC_A1,AL,FE:VA;1) 298.15    +21167.4+1.3398*T; 6000 N !

$ HCP_A3(REF76)
 PARAM L(HCP_A3,AL,FE:VA;0) 298.15    -106903+20*T; 6000 N !

$ LAVES_C15()
 PARAM G(LAVES_C15,AL:FE;0)        298.15 +UN_ASS#;           6000 N !

$ ---------------------------------  Al-Mg  -------------------------------
$ Date: Nov. 2023, Author: Sunyong Kwon

$ LIQUID(REF11)
 PARAM L(LIQUID,AL,MG;0) 298.15    -12000+8.566*T; 6000 N !
 PARAM L(LIQUID,AL,MG;1) 298.15    +1894-3*T; 6000 N !
 PARAM L(LIQUID,AL,MG;2) 298.15    2000; 6000 N !

$ ALMG_A12(98Lia1)
 PARAM G(ALMG_A12,MG:AL:AL;0)  298.15  
   +97875-101.5*T+5*GHSERMG+24*GHSERAL; 6000 N  !
 PARAM G(ALMG_A12,MG:MG:AL;0)  298.15  
   -52780-50.75*T+17*GHSERMG+12*GHSERAL; 6000 N  !
 PARAM G(ALMG_A12,MG:AL:MG;0)  298.15  
   +284124.6-138.069*T+17*GHSERMG+12*GHSERAL; 6000 N !
 PARAM L(ALMG_A12,MG:AL:AL,MG;0)  298.15  +113100-14.5*T; 6000 N !
 PARAM L(ALMG_A12,MG:MG:AL,MG;0)  298.15  +113100-14.5*T; 6000 N !

$ ALLI(REF11)
 PARAM G(ALLI,AL:MG;0) 298.15    +2486-1.75*T+GBCCAL+GHSERLI; 6000 N !
 PARAM G(ALLI,MG:VA;0) 298.15    +50000+GHSERMG; 6000 N !

$ ALMG_BETA(98Lia1)
 PARAM G(ALMG_BETA,MG:AL;0)  298.15  
   -246175-675.55*T+89*GHSERMG+140*GHSERAL; 6000 N  !

$ ALMG_ZETA(90Sau)
 PARAM G(ALMG_ZETA,AL:MG;0)  298.15 
   -526-4.094*T+.525*GHSERAL+.475*GHSERMG; 6000 N  !

$ ALMG_EPS(98Lia1)
 PARAM G(ALMG_EPS,MG:AL;0)  298.15  
   -52565.4-173.1775*T+23*GHSERMG+30*GHSERAL; 6000 N !

$ BCC_A2(REF11)
 PARAM L(BCC_A2,AL,MG:VA;0) 298.15    +4971-3.5*T; 6000 N !
 PARAM L(BCC_A2,AL,MG:VA;1) 298.15    +900+.423*T; 6000 N !
 PARAM L(BCC_A2,AL,MG:VA;2) 298.15    950; 6000 N !

$ FCC_A1(REF11)
 PARAM L(FCC_A1,AL,MG:VA;0) 298.15    +4971-3.5*T; 6000 N !
 PARAM L(FCC_A1,AL,MG:VA;1) 298.15    +900+.423*T; 6000 N !
 PARAM L(FCC_A1,AL,MG:VA;2) 298.15    950; 6000 N !

$ HCP_A3(REF11)
 PARAM L(HCP_A3,AL,MG:VA;0) 298.15    +1950-2*T; 6000 N !
 PARAM L(HCP_A3,AL,MG:VA;1) 298.15    +1480-2.08*T; 6000 N !
 PARAM L(HCP_A3,AL,MG:VA;2) 298.15    3500; 6000 N !
 
$ LAVES_C15(REF0)
 PARAM G(LAVES_C15,AL:MG;0) 298.15   UN_ASS; 300 N !

$ ---------------------------------  Al-Si  -------------------------------
$ Date: Nov. 2023, Author: Sunyong Kwon

$ LIQUID(REF50)
 PARAM L(LIQUID,AL,SI;0) 298.15    -11655.93-.92934*T; 6000 N !
 PARAM L(LIQUID,AL,SI;1) 298.15    -2873.45+.2945*T; 6000 N !
 PARAM L(LIQUID,AL,SI;2) 298.15    2520; 6000 N !

$ BCC_B2(REF0)
 PARAM G(BCC_B2,SI:AL;0) 298.15   UN_ASS; 300 N !
 PARAM G(BCC_B2,AL:SI;0) 298.15   UN_ASS; 300 N !

$ DIAMOND_A4(REF50)
 PARAM L(DIAMOND_A4,AL,SI;0) 298.15    +111417.7-46.1392*T; 6000 N !

$ FCC_A1(REF50)
 PARAM L(FCC_A1,AL,SI:VA;0) 298.15    -3423.91-.09584*T; 6000 N !

$ ---------------------------------  Al-Zr  -------------------------------
$ Date: Nov. 2023, Author: Sunyong Kwon

$ LIQUID(REF74)
 PARAM L(LIQUID,AL,ZR;0) 298.15    -125000+35*T; 6000 N !
 PARAM L(LIQUID,AL,ZR;1) 298.15    -10000+5.57*T; 6000 N !
 PARAM L(LIQUID,AL,ZR;2) 298.15    +15750; 6000 N !

$ AL2ZR1(REF74)
 PARAM G(AL2ZR1,AL:ZR;0) 298.15    -137430+25.44*T+2*GHSERAL 
    +GHSERZR; 6000 N !

$ AL2ZR3(REF74)
 PARAM G(AL2ZR3,AL:ZR;0) 298.15    -192135+33*T+2*GHSERAL 
    +3*GHSERZR; 6000 N !

$ AL3ZR1(REF74)
 PARAM G(AL3ZR1,AL:ZR;0) 298.15    -162500+28.92*T+3*GHSERAL 
    +GHSERZR; 6000 N !

$ AL3ZR2(REF74)
 PARAM G(AL3ZR2,AL:ZR;0) 298.15    -234700+44.1*T+3*GHSERAL 
    +2*GHSERZR; 6000 N !

$ AL3ZR5(REF74)
 PARAM G(AL3ZR5,AL:ZR;0) 298.15    -289984+48.72*T+3*GHSERAL 
    +5*GHSERZR; 6000 N !

$ AL4ZR5(REF74)
PARAM G(AL4ZR5,AL:ZR;0) 298.15    -369000+62.55*T+4*GHSERAL 
    +5*GHSERZR; 6000 N !

$ AL1ZR1(REF74)
 PARAM G(AL1ZR1,AL:ZR;0) 298.15    -89000+17.0384*T+GHSERAL 
    +GHSERZR; 6000 N !

$ ALZR2(REF74)
 PARAM G(ALZR2,AL:ZR;0) 298.15    -100125+17.553*T+GHSERAL 
    +2*GHSERZR; 6000 N !

$ ALZR3(REF74)
 PARAM G(ALZR3,AL:ZR;0) 298.15    -108000+22.38*T+GHSERAL 
    +3*GHSERZR; 6000 N !

$ BCC_A2(REF74)
 PARAM L(BCC_A2,AL,ZR:VA;0) 298.15    -122300+32*T; 6000 N !
 PARAM L(BCC_A2,AL,ZR:VA;1) 298.15    -11000; 6000 N !
 PARAM L(BCC_A2,AL,ZR:VA;2) 298.15    +15000; 6000 N !

$ FCC_A1(REF74)
 PARAM L(FCC_A1,AL,ZR:VA;0) 298.15    -120000+30*T; 6000 N !
 PARAM L(FCC_A1,AL,ZR:VA;1) 298.15    -10000; 6000 N !
 PARAM L(FCC_A1,AL,ZR:VA;2) 298.15    +15000; 6000 N !

$ HCP_A3(REF74)
 PARAM L(HCP_A3,AL,ZR:VA;0) 298.15    -122300+32*T; 6000 N !
 PARAM L(HCP_A3,AL,ZR:VA;1) 298.15    -8000; 6000 N !
 PARAM L(HCP_A3,AL,ZR:VA;2) 298.15    +17000; 6000 N !

$ LAVES_C15(REF0)
 PARAM G(LAVES_C15,AL:ZR;0) 298.15   UN_ASS; 300 N !

$ ---------------------------------  Cr-Cu  -------------------------------
$ Date: Nov. 2023, Author: Sunyong Kwon

$ LIQUID(REF96)
 PARAM L(LIQUID,CR,CU;0) 298.15    +62797.75-18.95186*T; 6000 N !
 PARAM L(LIQUID,CR,CU;1) 298.15    1183.91; 6000 N ! 

$ BCC_A2(REF96)
 PARAM L(BCC_A2,CR,CU:VA;0) 298.15    77107.48; 6000 N !

$ FCC_A1(REF96)
 PARAM L(FCC_A1,CR,CU:VA;0) 298.15    +53195.87-3.31182*T; 6000 N !

$ HCP_A3(REF96)
 PARAM L(HCP_A3,CR,CU:VA;0) 298.15    +81100-25*T; 6000 N !

$ LAVES_C15(REF0)
 PARAM G(LAVES_C15,CU:CR;0) 298.15   UN_ASS; 300 N !
 PARAM G(LAVES_C15,CR:CU;0) 298.15   UN_ASS; 300 N !

$ ---------------------------------  Cr-Fe  -------------------------------
$ Date: Nov. 2023, Author: Sunyong Kwon
$ From 18Jacob and revised

$ LIQUID(18Jcob)
 PARAM L(LIQUID,CR,FE;0) 298.15  -5.257*T; 6000 N  !
 PARAM L(LIQUID,CR,FE;1) 298.15  -5419.8; 6000 N !

$ FCC_A1(87And and revised) 
 PARAM L(FCC_A1,CR,FE:VA;0) 298.15  +10833-8.477*T; 6000 N !
 PARAM L(FCC_A1,CR,FE:VA;1) 298.15  1410+0.5*T; 6000 N !


$ BCC_A2(18Jcob) 
 PARAM L(BCC_A2,CR,FE:VA;0) 298.15  +24600-14.98*T; 6000 N !
 PARAM L(BCC_A2,CR,FE:VA;1) 298.15  +500-1.5*T; 6000 N !
 PARAM TC(BCC_A2,CR,FE:VA;0) 298.15  932.5; 6000 N !
 PARAM TC(BCC_A2,CR,FE:VA;1) 298.15  -548.2; 6000 N !
 PARAM BMAGN(BCC_A2,CR,FE:VA;0) 298.15  2.15; 6000 N !

$ HCP_A3(87And) Checked
 PARAM L(HCP_A3,CR,FE:VA;0) 298.15  +10833-7.477*T; 6000 N !


$ SIGMA(18Jcob)
 PARAM G(SIGMA,CR:CR:CR;0) 298.15  
 +132000+30*GHSERCR; 6000 N !
 PARAM G(SIGMA,CR:FE:CR;0) 298.15  
 +140486+26*GHSERCR+4*GHSERFE; 6000 N !
 PARAM G(SIGMA,FE:CR:CR;0) 298.15 
 + 56200+20*GHSERCR+10*GHSERFE; 6000 N !
 PARAM G(SIGMA,FE:FE:CR;0) 298.15  
 +46200+16*GHSERCR+14*GHSERFE; 6000 N !
 PARAM G(SIGMA,CR:CR:FE;0) 298.15  
 +123500-110*T+14*GHSERCR+16*GHSERFE; 6000 N !
 PARAM G(SIGMA,CR:FE:FE;0) 298.15 
 +148800+10*GHSERCR+20*GHSERFE; 6000 N !
 PARAM G(SIGMA,FE:CR:FE;0) 298.15 
 +152700+4*GHSERCR+26*GHSERFE; 6000 N !
 PARAM G(SIGMA,FE:FE:FE;0) 298.15  
 +173333+30*GHSERFE; 6000 N !
 PARAM L(SIGMA,FE:CR:CR,FE;0) 298.15  
 -170400-70*T; 6000 N !
 PARAM L(SIGMA,FE:FE:CR,FE;0) 298.15  
 -330839-10*T; 6000 N !

$ LAVES_C14(14ND) 
 PARAM G(LAVES_C14,FE:CR;0) 298.15 2*C14FEFE+C14CRCR; 6000 N !
 PARAM G(LAVES_C14,CR:FE;0) 298.15 2*C14CRCR+C14FEFE; 6000 N !

$ LAVES_C15(14ND)
 PARAM G(LAVES_C15,FE:CR;0) 298.15 2*C15FEFE+C15CRCR; 6000 N !
 PARAM G(LAVES_C15,CR:FE;0) 298.15 2*C15CRCR+C15FEFE; 6000 N !

$ LAVES_C36(14ND)
 PARAM G(LAVES_C36,FE:CR;0) 298.15 2*C36FEFE+C36CRCR; 6000 N !
 PARAM G(LAVES_C36,CR:FE;0) 298.15 2*C36CRCR+C36FEFE; 6000 N !
$ ---------------------------------  Cr-Mg  -------------------------------
$ Date: Nov. 2023, Author: Sunyong Kwon

$ LIQUID(REF83)
 PARAM L(LIQUID,CR,MG;0) 298.15    94500; 6000 N !
 PARAM L(LIQUID,CR,MG;1) 298.15    12500; 6000 N !

$ BCC_A2(REF83)
 PARAM L(BCC_A2,CR,MG:VA;0) 298.15    +80*T; 6000 N !

$ FCC_A1(REF83)
 PARAM L(FCC_A1,CR,MG:VA;0) 298.15    +50000; 6000 N !

$ HCP_A3(REF83)
 PARAM L(HCP_A3,CR,MG:VA;0) 298.15    +80*T; 6000 N !

$ LAVES_C36(REF0)
 PARAM G(LAVES_C36,CR:MG;0) 298.15   UN_ASS; 300 N !

$ LAVES_C15(REF0)
 PARAM G(LAVES_C15,MG:CR;0) 298.15   UN_ASS; 300 N !
 PARAM G(LAVES_C15,CR:MG;0) 298.15   UN_ASS; 300 N !

$ ---------------------------------  Cr-Si  -------------------------------
$ Date: Nov. 2023, Author: Sunyong Kwon

$ LIQUID(REF91)
 PARAM L(LIQUID,CR,SI;0) 298.15    -119216.9+16.11445*T; 6000 N !
 PARAM L(LIQUID,CR,SI;1) 298.15    -47614.7+12.17363*T; 6000 N !

$ BCC_A2(REF91)
 PARAM L(BCC_A2,CR,SI:VA;0) 298.15    -104537.94+10.69527*T; 6000 N !
 PARAM L(BCC_A2,CR,SI:VA;1) 298.15    -47614.7+12.17363*T; 6000 N !

$ CR3SI_A15(REF91)
 
 PARAM G(CR3SI_A15,SI:CR;0) 298.15    +233507.47-74.15051*T 
    +GHSERCR+3*GHSERSI; 6000 N !
 PARAM G(CR3SI_A15,CR:SI;0) 298.15    -126369.35+4.15051*T 
    +3*GHSERCR+GHSERSI; 6000 N !
 PARAM G(CR3SI_A15,SI:SI;0) 298.15    +208000-80*T+4*GHSERSI; 6000 N !
 PARAM L(CR3SI_A15,CR,SI:CR;0) 298.15    -107840.95; 6000 N !
 PARAM L(CR3SI_A15,CR:CR,SI;0) 298.15    -13020.93; 6000 N !
 PARAM L(CR3SI_A15,SI:CR,SI;0) 298.15    -13020.93; 6000 N !
 PARAM L(CR3SI_A15,CR,SI:SI;0) 298.15    -107840.95; 6000 N !

$ CR5SI3(REF91)
 PARAM G(CR5SI3,CR:SI;0) 298.15    -316433+1065.82816*T 
    -182.578184*T*LN(T)-.023919688*T**2-2.31728E-06*T**3; 6000 N !

$ CR1SI1(REF91)
 PARAM G(CR1SI1,CR:SI;0) 298.15    -78732.28+311.58392*T -51.62865*T*LN(T)
    -.00447355*T**2+391330*T**(-1); 6000 N !

$ CRSI2(REF91)
 
 PARAM G(CRSI2,SI:CR;0) 298.15    +148569.93-12.65342*T+2*GHSERCR 
    +GHSERSI; 6000 N !
 PARAM G(CRSI2,CR:SI;0) 298.15    -96694.43+333.33835*T 
    -57.855747*T*LN(T)-.01322769*T**2-4.3203E-07*T**3; 6000 N !
 PARAM L(CRSI2,CR:CR,SI;0) 298.15    -35879.97+7.17599*T; 6000 N !
 PARAM L(CRSI2,SI:CR,SI;0) 298.15    -35879.97+7.17599*T; 6000 N !

$ ---------------------------------  Cr-Zr  -------------------------------
$ Date: Nov. 2023, Author: Sunyong Kwon
$ BCC_A2 was changed to match FTLITE database

$ LIQUID(REF98)
$ PARAM L(LIQUID,CR,ZR;0) 298.15    -12971.34+1.20015*T; 6000 N !
$ PARAM L(LIQUID,CR,ZR;1) 298.15    +8025.96-.74259*T; 6000 N !
$ PARAM L(LIQUID,CR,ZR;2) 298.15    -9984.87+.92383*T; 6000 N !

$ LIQUID(ZIRC)
 PARAM L(LIQUID,CR,ZR;0)  298.15    -924-5.23*T; 6000 N !
 PARAM L(LIQUID,CR,ZR;1)  298.15    -2830; 6000 N !  

$ BCC_A2(REF98)
$ PARAM L(BCC_A2,CR,ZR:VA;0) 298.15    +16555.47+4.92028*T; 6000 N !
$ PARAM L(BCC_A2,CR,ZR:VA;1) 298.15    11365.57; 6000 N !

$ BCC_A2(23Kwon)
 PARAM L(BCC_A2,CR,ZR:VA;0)  298.15 +24860+3*T; 6000 N !   
 PARAM L(BCC_A2,CR,ZR:VA;1)  298.15 +4975; 6000 N !  

$ HCP_A3(23Kwon)
 PARAM L(HCP_A3,CR,ZR:VA;0) 298.15    25800; 6000 N !

$ LAVES_C14(REF98)
