Repository: ORNL/Equilipy

# Equilipy
Equilipy is an open-source Python package for multicomponent-multiphase
equilibrium calculations based on the [CALPHAD](https://calphad.org)
(CALculation of PHAse Diagram) approach. Given a thermochemical database and
input conditions (composition, pressure, and temperature), it computes the
equilibrium phase configuration, amounts, compositions, and thermochemical
properties. Equilipy uses the Gibbs energy descriptions furnished by
[THERMOCHIMICA](https://github.com/ORNL-CEES/thermochimica) with the modified
Gibbs energy minimization algorithm inspired by Eriksson (1971) and
de Capitani and Brown (1987). Check out the

File: test/Database/METAL_Kwon_v1.tdb (part 2 of 2)
$ ========================================================================
$ PARAM G(LAVES_C14,ZR:CR;0) 298.15    +8114+11.652*T+30000 
$    +GHSERCR+2*GHSERZR; 6000 N !
$ PARAM G(LAVES_C14,CR:ZR;0) 298.15    -8114-11.652*T+2*GHSERCR 
$    +GHSERZR; 6000 N !
$ PARAM G(LAVES_C14,CR,ZR:CR;0) 298.15    52299; 6000 N !
$ PARAM G(LAVES_C14,CR:CR,ZR;0) 298.15    26060; 6000 N !
$ PARAM G(LAVES_C14,ZR:CR,ZR;0) 298.15    26060; 6000 N !
$ PARAM G(LAVES_C14,CR,ZR:ZR;0) 298.15    52299; 6000 N !

$ LAVES_C14(14ND, ZIRC)
 PARAM G(LAVES_C14,CR:ZR;0)  298.15
   3*C14CRZR+2*GHSERCR+GHSERZR; 6000 N  !
 PARAM G(LAVES_C14,ZR:CR;0)  298.15
   +2*C14ZRZR+C14CRCR; 6000 N !
 PARAM L(LAVES_C14,CR,ZR:ZR;0)  298.15  9840; 6000 N !
 PARAM L(LAVES_C14,CR:CR,ZR;0)  298.15  -42520; 6000 N !

$ LAVES_C15(REF98)
$ PARAM G(LAVES_C15,ZR:CR;0) 298.15    +87272.834-29.915156*T+30000 
$    +GHSERCR+2*GHSERZR; 6000 N !
$ PARAM G(LAVES_C15,CR,ZR:CR;0) 298.15    70327.735; 6000 N !
$ PARAM G(LAVES_C15,CR:CR,ZR;0) 298.15    62909.158; 6000 N !
$ PARAM G(LAVES_C15,ZR:CR,ZR;0) 298.15    62909.158; 6000 N !
$ PARAM G(LAVES_C15,CR,ZR:ZR;0) 298.15    70327.735; 6000 N !
$ PARAM G(LAVES_C15,CR:ZR;0) 298.15    -87272.834+29.915156*T 
$    +2*GHSERCR+GHSERZR; 6000 N !

$ LAVES_C15(14ND)
 PARAM G(LAVES_C15,ZR:CR;0) 298.15 +2*C15ZRZR+C15CRCR; 6000 N !   
 PARAM G(LAVES_C15,CR:ZR;0)  298.15 3*C15CRZR+2*GHSERCR+GHSERZR; 6000 N !
 PARAM L(LAVES_C15,CR,ZR:ZR;0)  298.15  -7490; 6000 N !
 PARAM L(LAVES_C15,CR:CR,ZR;0)  298.15  -38750; 6000 N !

$ LAVES_C36(REF98)
$ PARAM G(LAVES_C36,CR:ZR;0) 298.15    -70026+20.901*T+2*GHSERCR 
$    +GHSERZR; 6000 N !
$ PARAM G(LAVES_C36,CR,ZR:CR;0) 298.15    52614; 6000 N !
$ PARAM G(LAVES_C36,CR:CR,ZR;0) 298.15    29399; 6000 N !
$ PARAM G(LAVES_C36,ZR:CR,ZR;0) 298.15    29399; 6000 N !
$ PARAM G(LAVES_C36,CR,ZR:ZR;0) 298.15    52614; 6000 N !
$ PARAM G(LAVES_C36,ZR:CR;0) 298.15    +70026-20.901*T+30000 
$    +GHSERCR+2*GHSERZR; 6000 N !

$ LAVES_C36(14ND,PBC36)
 PARAM G(LAVES_C36,ZR:CR;0) 298.15 +2*C36ZRZR+C36CRCR; 6000 N  !   
 PARAM G(LAVES_C36,CR:ZR;0)  298.15 
   +3*C36CRZR+2*GHSERCR+GHSERZR;                       6000 N  !
 PARAM L(LAVES_C36,CR,ZR:ZR;0)  298.15 4200;           6000 N !
 PARAM L(LAVES_C36,CR:CR,ZR;0)  298.15 -36316;         6000 N !                                                             
$ ---------------------------------  Cu-Fe  -------------------------------
$ Date: Nov. 2023, Author: Sunyong Kwon

$ LIQUID(REF85)
 PARAM L(LIQUID,CU,FE;0) 298.15    +36087.987-2.3296885*T; 6000 N !
 PARAM L(LIQUID,CU,FE;1) 298.15    +324.52964-.032700618*T; 6000 N !
 PARAM L(LIQUID,CU,FE;2) 298.15    +10355.386-3.6029763*T; 6000 N !

$ BCC_A2(REF85)
 PARAM L(BCC_A2,CU,FE:VA;0) 298.15    +39257.976-4.1498304*T; 6000 N !

$ BCC_B2(REF0)
 PARAM G(BCC_B2,FE:CU;0) 298.15   UN_ASS; 300 N !
 PARAM G(BCC_B2,CU:FE;0) 298.15   UN_ASS; 300 N !

$ FCC_A1(REF85)
 PARAM L(FCC_A1,CU,FE:VA;0) 298.15    +48232.565-8.6095425*T; 6000 N !
 PARAM L(FCC_A1,CU,FE:VA;1) 298.15    +8861.8816-5.2897513*T; 6000 N !

$ HCP_A3(REF70)
 PARAM L(HCP_A3,CU,FE:VA;0) 298.15    48232.5-8.60954*T; 6000 N !
 PARAM L(HCP_A3,CU,FE:VA;1) 298.15    8861.88-5.28975*T; 6000 N !

$ LAVES_C15
 PARAM G(LAVES_C15,CU:FE;0)        298.15 +UN_ASS#;           6000 N !
 PARAM G(LAVES_C15,FE:CU;0)        298.15 +UN_ASS#;           6000 N !

 
$ ---------------------------------  Cu-Mg  -------------------------------
$ Date: Nov. 2023, Author: Sunyong Kwon

$ LIQUID(REF20)
 PARAM L(LIQUID,CU,MG;0) 298.15    -36984+4.75612*T; 6000 N !
 PARAM L(LIQUID,CU,MG;1) 298.15    -8191.29; 6000 N !

$ BCC_A2(REF20)
 PARAM L(BCC_A2,CU,MG:VA;0) 298.15    20000; 6000 N !

$ CUMG2(REF20)
 PARAM G(CUMG2,CU:MG;0) 298.15    -28620+1.85973*T+GHSERCU 
    +2*GHSERMG; 6000 N !

$ FCC_A1(REF20)
 PARAM L(FCC_A1,CU,MG:VA;0) 298.15    -22279.28+5.868*T; 6000 N !

$ HCP_A3(REF20)
 PARAM L(HCP_A3,CU,MG:VA;0) 298.15    +184.5*T; 6000 N !

$ LAVES_C15(REF20)
 PARAM G(LAVES_C15,MG:CU;0) 298.15    +105000-16.5*T+2*GHSERMG 
    +GHSERCU; 6000 N !
 PARAM G(LAVES_C15,CU:MG;0) 298.15    -54720.03+364.76678*T 
    -69.27641*T*LN(T)-5.19246E-04*T**2+143502*T**(-1)
    -5.65953E-06*T**3; 6000 N !

$ ---------------------------------  Cu-Si  -------------------------------
$ Date: Nov. 2023, Author: Sunyong Kwon

$ LIQUID(REF94)
 PARAM L(LIQUID,CU,SI;0) 298.15    -39688.86+14.27467*T; 6000 N !
 PARAM L(LIQUID,CU,SI;1) 298.15    -49937.13+29.7896*T; 6000 N !
 PARAM L(LIQUID,CU,SI;2) 298.15    -31810.16+18.00804*T; 6000 N !

$ BCC_A2(REF85,REF125)
 PARAM L(BCC_A2,CU,SI:VA;0) 298.15    -21740+3.9*T; 6000 N !
 PARAM L(BCC_A2,CU,SI:VA;1) 298.15    -40000-4.39*T; 6000 N !
 PARAM L(BCC_A2,CU,SI:VA;2) 298.15    -100; 6000 N !

$ BCC_B2(REF0)
 PARAM G(BCC_B2,SI:CU;0) 298.15   UN_ASS; 300 N !
 PARAM G(BCC_B2,CU:SI;0) 298.15   UN_ASS; 300 N !

$ CU19SI6_ETA(REF94)
 PARAM G(CU19SI6_ETA,CU:SI;0) 298.15    -137488.5+3119.537*T
 -595.1259*T*LN(T) -.0619575*T**2+2.434E-06*T**3+2057075*T**(-1); 6000 N !

$ CU33SI7_DELTA(REF94)
 PARAM G(CU33SI7_DELTA,CU:SI;0) 298.15    -200372.4+4985.675*T
 -955.5312*T*LN(T) -.101066*T**2+4.2396E-06*T**3+2968440*T**(-1); 6000 N !

$ CU4SI_EPSILON(REF94)
 PARAM G(CU4SI_EPSILON,CU:SI;0) 298.15    -39974.35+858.5047*T 
 -154.6764*T*LN(T)+.01074864*T**2+5.1335E-07*T**3+386580*T**(-1); 6000 N !


$ CU56SI11_GAMMA(REF94)
 PARAM G(CU56SI11_GAMMA,CU:SI;0) 298.15    -455415+9222.496*T 
 -1709.412*T*LN(T)-.1698242*T**2+7.19714E-06*T**3+4882290*T**(-1); 6000 N !

$ FCC_A1(REF94)
 PARAM L(FCC_A1,CU,SI:VA;0) 298.15    -34105.96-1.908*T; 6000 N !

$ HCP_A3(REF70)
 PARAM L(HCP_A3,CU,SI:VA;0) 298.15    -19948-2.356*T; 6000 N !
 PARAM L(HCP_A3,CU,SI:VA;1) 298.15    -23800-1.97*T; 6000 N !
 PARAM L(HCP_A3,CU,SI:VA;2) 298.15    -20; 6000 N !
$ ---------------------------------  Cu-Zr  -------------------------------
$ Date: Nov. 2023, Author: Sunyong Kwon

$ LIQUID(REF125)
 PARAM L(LIQUID,CU,ZR;0) 298.15    -61685.53+11.29235*T; 6000 N !
 PARAM L(LIQUID,CU,ZR;1) 298.15    -8830.66+5.04565*T; 6000 N !

$ BCC_A2(REF85)
 PARAM L(BCC_A2,CU,ZR:VA;0) 298.15    -7381.13; 6000 N !

$ CU10ZR7(REF125)
 PARAM G(CU10ZR7,CU:ZR;0) 298.15    -241750+10*GHSERCU
    +7*GHSERZR; 6000 N !

$ CU51ZR14(REF125)
 PARAM G(CU51ZR14,CU:ZR;0) 298.15    -843412.7+51*GHSERCU 
    +14*GHSERZR; 6000 N !

$ CU5ZR(REF125)
 PARAM G(CU5ZR,CU:ZR;0) 298.15    -61794+5*GHSERCU+GHSERZR; 6000 N !

$ CU8ZR3(REF125)
 PARAM G(CU8ZR3,CU:ZR;0) 298.15    -148063.1+8*GHSERCU+3*GHSERZR; 6000 N !

$ CU1ZR1(REF125)
 PARAM G(CU1ZR1,CU:ZR;0) 298.15    -20104.24-7.63196*T+GHSERCU 
    +GHSERZR; 6000 N !

$ CUZR2(REF125)
 PARAM G(CUZR2,CU:ZR;0) 298.15    -43904.01+5.19051*T+GHSERCU 
    +2*GHSERZR; 6000 N !

$ FCC_A1(REF125)
 PARAM L(FCC_A1,CU,ZR:VA;0) 298.15    2058; 6000 N !

$ HCP_A3(REF125)
 PARAM L(HCP_A3,CU,ZR:VA;0) 298.15    5668.425; 6000 N !

$ LAVES_C15(REF0)
 PARAM G(LAVES_C15,ZR:CU;0) 298.15   UN_ASS; 300 N !
 PARAM G(LAVES_C15,CU:ZR;0) 298.15   UN_ASS; 300 N !

$ ---------------------------------  Fe-Mg  -------------------------------
$ Date: Nov. 2023, Author: Sunyong Kwon

$ LIQUID(REF29)
 PARAM L(LIQUID,FE,MG;0) 298.15    +61343+1.5*T; 6000 N !
 PARAM L(LIQUID,FE,MG;1) 298.15    -2700; 6000 N !

$ BCC_A2(REF29)
 PARAM L(BCC_A2,FE,MG:VA;0) 298.15    65700; 6000 N !

$ CBCC_A12(REF29)
 PARAM L(CBCC_A12,FE,MG:VA;0) 298.15    70000; 6000 N !

$ FCC_A1(REF29)
 PARAM L(FCC_A1,FE,MG:VA;0) 298.15    65200; 6000 N !

$ HCP_A3(REF29)
 PARAM L(HCP_A3,FE,MG:VA;0) 298.15    92400; 6000 N !

$ LAVES_C15()
 PARAM G(LAVES_C15,FE:MG;0)        298.15 +UN_ASS#;           6000 N !
 PARAM G(LAVES_C15,MG:FE;0)        298.15 +UN_ASS#;           6000 N !

$ LAVES_C36()
 PARAM G(LAVES_C36,FE:MG;0)        298.15 +UN_ASS#;           6000 N !

$ ---------------------------------  Fe-Si  -------------------------------
$ Date: Nov. 2023, Author: Sunyong Kwon

$ LIQUID(REF26)
 PARAM L(LIQUID,FE,SI;0) 298.15    -164434.6+41.9773*T; 6000 N !
 PARAM L(LIQUID,FE,SI;1) 298.15    -21.523*T; 6000 N !
 PARAM L(LIQUID,FE,SI;2) 298.15    -18821.542+22.07*T; 6000 N !
 PARAM L(LIQUID,FE,SI;3) 298.15    9695.8; 6000 N !

$ BCC_B2(REF26)
 PARAM G(BCC_B2,FE:SI;0) 298.15    -2*FESIW1+.5*GHSERFE 
 +.5*GBCCSI+FESIL0; 6000 N !
 PARAM G(BCC_B2,SI:FE;0) 298.15    -2*FESIW1+.5*GHSERFE 
 +.5*GBCCSI+FESIL0; 6000 N !
 PARAM L(BCC_B2,FE,SI:FE;0) 298.15    +FESIL0+3*FESIL1+3*FESIL2; 6000 N !
 PARAM L(BCC_B2,FE,SI:FE;1) 298.15    +FESIL1+4*FESIL2; 6000 N !
 PARAM L(BCC_B2,FE,SI:FE;2) 298.15    +FESIL2; 6000 N !
 PARAM L(BCC_B2,FE,SI:FE,SI;0) 298.15    -24*FESIL2; 6000 N !
 PARAM L(BCC_B2,FE:FE,SI;0) 298.15    +FESIL0+3*FESIL1+3*FESIL2; 6000 N !
 PARAM L(BCC_B2,FE:FE,SI;1) 298.15    +FESIL1+4*FESIL2; 6000 N !
 PARAM L(BCC_B2,FE:FE,SI;2) 298.15    +FESIL2; 6000 N !
 PARAM L(BCC_B2,SI:FE,SI;0) 298.15    +FESIL0-3*FESIL1+3*FESIL2; 6000 N !
 PARAM L(BCC_B2,SI:FE,SI;1) 298.15    +FESIL1-4*FESIL2; 6000 N !
 PARAM L(BCC_B2,SI:FE,SI;2) 298.15    +FESIL2; 6000 N !
 PARAM L(BCC_B2,FE,SI:SI;0) 298.15    +FESIL0-3*FESIL1+3*FESIL2; 6000 N !
 PARAM L(BCC_B2,FE,SI:SI;1) 298.15    +FESIL1-4*FESIL2; 6000 N !
 PARAM L(BCC_B2,FE,SI:SI;2) 298.15    +FESIL2; 6000 N !
 PARAM BMAGN(BCC_B2,SI:FE;0) 298.15    1.11; 6000 N !
 PARAM BMAGN(BCC_B2,FE:SI;0) 298.15    1.11; 6000 N !
 PARAM TC(BCC_B2,SI:FE;0) 298.15    521.5; 6000 N !
 PARAM TC(BCC_B2,FE:SI;0) 298.15    521.5; 6000 N !
 PARAM TC(BCC_B2,FE,SI:FE;0) 298.15    +3*ETCFESI; 6000 N !
 PARAM TC(BCC_B2,FE,SI:FE;1) 298.15    +ETCFESI; 6000 N !
 PARAM TC(BCC_B2,FE:FE,SI;0) 298.15    +3*ETCFESI; 6000 N !
 PARAM TC(BCC_B2,FE:FE,SI;1) 298.15    +ETCFESI; 6000 N !
 PARAM TC(BCC_B2,SI:FE,SI;0) 298.15    -3*ETCFESI; 6000 N !
 PARAM TC(BCC_B2,SI:FE,SI;1) 298.15    +ETCFESI; 6000 N !
 PARAM TC(BCC_B2,FE,SI:SI;0) 298.15    -3*ETCFESI; 6000 N !
 PARAM TC(BCC_B2,FE,SI:SI;1) 298.15    +ETCFESI; 6000 N !

$ CBCC_A12(REF26)
 PARAM L(CBCC_A12,FE,SI:VA;0) 298.15    -156180+34.81*T; 6000 N !
 PARAM L(CBCC_A12,FE,SI:VA;1) 298.15    -33470-.41*T; 6000 N !
 PARAM L(CBCC_A12,FE,SI:VA;2) 298.15    +35780-11.08*T; 6000 N !
 PARAM L(CBCC_A12,FE,SI:VA;3) 298.15    +28800-6.92*T; 6000 N !
 
$ CUB_A13(REF26)
 PARAM L(CUB_A13,FE,SI:VA;0) 298.15    -156180+34.81*T; 6000 N !
 PARAM L(CUB_A13,FE,SI:VA;1) 298.15    -33470-.41*T; 6000 N !
 PARAM L(CUB_A13,FE,SI:VA;2) 298.15    +35780-11.08*T; 6000 N !
 PARAM L(CUB_A13,FE,SI:VA;3) 298.15    +28800-6.92*T; 6000 N !
 
$ FCC_A1(REF26)
 PARAM L(FCC_A1,FE,SI:VA;0) 298.15    -125247.7+41.166*T; 6000 N !
 PARAM L(FCC_A1,FE,SI:VA;1) 298.15    -142707.6; 6000 N !
 PARAM L(FCC_A1,FE,SI:VA;2) 298.15    89907.3; 6000 N !
 
$ FE2SI(REF26)
 PARAM G(FE2SI,FE:SI;0) 298.15    -71256.6-10.62*T+2*GHSERFE 
 +GHSERSI; 6000 N !
 
$ FE5SI3(REF26)
 PARAM G(FE5SI3,FE:SI;0) 298.15    -241144+2.16*T+5*GHSERFE 
 +3*GHSERSI; 6000 N !
 
$ FE1SI1(REF26)
 PARAM G(FE1SI1,FE:SI;0) 298.15    -72761.2+4.44*T+GHSERFE
 +GHSERSI; 6000 N !
 
$ FESI2_H(REF26)
 PARAM G(FESI2_H,FE:SI;0) 298.15    -196490-9.2*T+3*GHSERFE 
 +7*GHSERSI; 6000 N !

$ FESI2_L(REF26)
 PARAM G(FESI2_L,FE:SI;0) 298.15    -82149+10.44*T+GHSERFE 
 +2*GHSERSI; 6000 N !
 
$ ---------------------------------  Fe-Zr  -------------------------------
$ Liquid (06CEA) Checked
 PARAM L(LIQUID,FE,ZR;0)  298.15 -83140+21.95*T;       6000 N !
 PARAM L(LIQUID,FE,ZR;1)  298.15 -5520+4.48*T;         6000 N !
 PARAM L(LIQUID,FE,ZR;2)  298.15 -8750-.8*T;           6000 N !

$ FCC_A1 (06CEA) Checked
 PARAM G(FCC_A1,FE,ZR:VA;0)      298.15 -17485;               6000 N !

$ BCC_A2 (06CEA) Checked
 PARAM L(BCC_A2,FE,ZR:VA;0)      298.15 -88309+55.5*T;        6000 N !
 PARAM L(BCC_A2,FE,ZR:VA;1)      298.15 +27640-32.1*T;        6000 N !
 PARAM L(BCC_A2,FE,ZR:VA;2)      298.15 +9800;                6000 N !

$ HCP_A3 (06CEA) Checked
 PARAM L(HCP_A3,FE,ZR:VA;0)      298.15 +20000;               6000 N !
 
$ LAVES_C15 (06CEA) Checked
 PARAM G(LAVES_C15,ZR:FE;0)      298.15 +3*C15ZRFE;           6000 N !
 PARAM G(LAVES_C15,FE:ZR;0)      298.15 +3*C15FEZR;           6000 N !

$ No magnetic model connected to C15:
$ PARAM TC(LAVES_C15,FE:ZR;0)     298.15 +584.15; 6000 N 06CEA !
$ PARAM BMAGN(LAVES_C15,FE:ZR;0)  298.15 +.05; 6000 N 06CEA !
$ PARAM L(LAVES_C15,FE,ZR:*;0)    298.15 +60910; 6000 N 06CEA !
$ PARAM L(LAVES_C15,*:FE,ZR;0)    298.15 +5760; 6000 N 06CEA !
 PARAM L(LAVES_C15,FE,ZR:ZR;0)   298.15 -12000;               6000 N !
 PARAM L(LAVES_C15,FE:FE,ZR;0)   298.15 +7000;                6000 N !

$ LAVES_C36 (06CEA) Checked
 PARAM G(LAVES_C36,FE:ZR;0)      298.15 +3*C36FEZR+2*GHSERFE+GHSERZR;
                                                              6000 N !
 PARAM G(LAVES_C36,ZR:FE;0)      298.15 -3*C36FEZR+30000+2*GHSERZR+GHSERFE;
                                                              6000 N !
 PARAM L(LAVES_C36,FE:FE,ZR;0)   298.15 -400;                 6000 N !
 PARAM L(LAVES_C36,FE,ZR:ZR;0)   298.15 +100000;              6000 N !

$ LAVES_C14 (06CEA) Checked
 PARAM G(LAVES_C14,ZR:FE;0)      298.15 -1590-3*C15FEZR+30000+3*GHSERZR
  +3*GHSERFE;                                                 6000 N !
 PARAM G(LAVES_C14,FE:ZR;0)      298.15 +1590+3*C15FEZR;      6000 N !


$ FEZR3_E1A (06CEA) Checked
 PARAM G(FEZR3_E1A,FE:ZR;0)      298.15 -65088+20.3*T+GHSERFE+3*GHSERZR;
                                                              6000 N !

$ THETA_C16 (06CEA) Checked
 PARAM G(THETA_C16,FE:ZR;0)      298.15 -60375+16.35*T+GHSERFE+2*GHSERZR;
                                                              6000 N !
$ ---------------------------------  Mg-Si  -------------------------------
$ Date: Nov. 2023, Author: Sunyong Kwon

$ LIQUID(REF62)
 PARAM L(LIQUID,MG,SI;0) 298.15    -82462.11+32.43049*T; 6000 N !
 PARAM L(LIQUID,MG,SI;1) 298.15    +16617.63-17.7922*T; 6000 N !
 PARAM L(LIQUID,MG,SI;2) 298.15    +2331.67-.29146*T; 6000 N !
 PARAM L(LIQUID,MG,SI;3) 298.15    +17833.02-2.22914*T; 6000 N !
 PARAM L(LIQUID,MG,SI;4) 298.15    -11203.22+1.40041*T; 6000 N !

$ HCP_A3(REF62)
 PARAM L(HCP_A3,MG,SI:VA;0) 298.15    -5063.7+.63297*T; 6000 N !

$ MG2SI(REF62)
 PARAM G(MG2SI,MG:SI;0) 298.15    -82500+348*T-62.46*T*LN(T) 
    -.0096*T**2; 6000 N !

$ ---------------------------------  Mg-Zr  -------------------------------
$ Date: Nov. 2023, Author: Sunyong Kwon

$ LIQUID(REF68)
 PARAM L(LIQUID,MG,ZR;0) 298.15    +14003.84+29.34205*T; 6000 N !

$ BCC_A2(REF68)
 PARAM L(BCC_A2,MG,ZR:VA;0) 298.15    +5720.44+50.11642*T; 6000 N !

$ FCC_A1(REF68)
 PARAM G(FCC_A1,MG,ZR:VA;0) 298.15    +80*T; 6000 N !

$ HCP_A3(REF68)
 PARAM L(HCP_A3,MG,ZR:VA;0) 298.15    +42063.55+1.01789*T; 6000 N !
 PARAM L(HCP_A3,MG,ZR:VA;1) 298.15    -2885.9; 6000 N !

$ LAVES_C36(REF0)
 PARAM G(LAVES_C36,ZR:MG;0) 298.15   UN_ASS; 300 N !

$ LAVES_C15(REF0)
 PARAM G(LAVES_C15,ZR:MG;0) 298.15   UN_ASS; 300 N !
 PARAM G(LAVES_C15,MG:ZR;0) 298.15   UN_ASS; 300 N !

$ ---------------------------------  Si-Zr  -------------------------------
$ Date: Nov. 2023, Author: Sunyong Kwon

$ LIQUID(REF100)
 PARAM L(LIQUID,SI,ZR;0) 298.15    -190000+16.895515*T; 6000 N !
 PARAM L(LIQUID,SI,ZR;1) 298.15    +14.525747*T; 6000 N !

$ BCC_A2(REF100)
 PARAM L(BCC_A2,SI,ZR:VA;0) 298.15    +80*T; 6000 N !

$ FCC_A1(REF100)
 PARAM G(FCC_A1,SI,ZR:VA;0) 298.15    +80*T; 6000 N !

$ HCP_A3(REF100)
 PARAM L(HCP_A3,SI,ZR:VA;0) 298.15    +80*T; 6000 N !

 
$ SI2ZR1(REF100)
 PARAM G(SI2ZR1,SI:ZR;0) 298.15    -189332.05+354.93695*T -63.16867*T*LN(T)
 -.00767745*T**2+139751.1*T**(-1)-1.97204833E-11*T**3; 6000 N !

$ SI2ZR3(REF100)
 PARAM G(SI2ZR3,SI:ZR;0) 298.15    -493990.62+844.44793*T -140.103*T*LN(T)
 -.003701*T**2+1.02833333E-07*T**3+1167755*T**(-1); 6000 N !

$ SI3ZR5(REF100)
 PARAM G(SI3ZR5,SI:ZR;0) 298.15    -685146.78+1044.78*T -187*T*LN(T)
 -.0161754*T**2+5.22283E-08*T**3+381210*T**(-1); 6000 N !

$ SI4ZR5(REF100)
 PARAM G(SI4ZR5,SI:ZR;0) 298.15    -880743.11+1433.658*T -240.256*T*LN(T)
 -.0109481*T**2+6.59118333E-07*T**3+2006425*T**(-1); 6000 N !

$ SI1ZR1(REF100)
 PARAM G(SI1ZR1,SI:ZR;0) 298.15    -182203.4+258.51454*T -45.18631*T*LN(T)
 -.004393865*T**2+5.49699E-11*T**3+148517.5*T**(-1); 6000 N !

$ THETA_C16(REF100)
 PARAM G(THETA_C16,SI:ZR;0) 298.15    -255317.83+411.76673*T -72.43244*T*LN(T)
 -.00546177*T**2-4.0442633E-09*T**3+306730.45*T**(-1); 6000 N !

$ SIZR3(REF100)
 PARAM G(SIZR3,SI:ZR;0) 298.15    -270398.16+457.33*T -82.328*T*LN(T)
 -.0263963*T**2+1.54326E-06*T**3-34700*T**(-1); 6000 N !

$ <<<<<<<<<<<<<<<<<<<<<<<<<<<<<<<<<<<<<<<<<<<<<<<<<<<<<<<<<<<<<<<<<<<<<<<<<

$ >>>>>>>>>>>>>>>>>>>>>>>>>>>>>>>>>>>>>>>>>>>>>>>>>>>>>>>>>>>>>>>>>>>>>>>>>
$ PARAMs: Ternary
$ --------------------------------- Al-Cr-Cu ------------------------------
$ --------------------------------- Al-Cr-Fe ------------------------------
$ --------------------------------- Al-Cr-Mg ------------------------------
$ --------------------------------- Al-Cr-Si ------------------------------
$ --------------------------------- Al-Cr-Zr ------------------------------
$ --------------------------------- Al-Cu-Fe ------------------------------
$ --------------------------------- Al-Cu-Mg ------------------------------
$ --------------------------------- Al-Cu-Si ------------------------------
$ --------------------------------- Al-Cu-Zr ------------------------------
$ --------------------------------- Al-Fe-Mg ------------------------------
$ --------------------------------- Al-Fe-Si ------------------------------
$ AL13FE4(REF121)
 PARAM G(AL13FE4,AL:FE:SI;0) 298.15    -22013.336+.6275*GHSERAL 
    +.235*GHSERFE+.1375*GHSERSI; 6000 N !

$ ALFESI_ALPHA(REF121)
 PARAM G(ALFESI_ALPHA,AL:FE:SI:AL;0) 298.15    -24920.609 
 +5.4893676*T+.7604*GHSERAL+.1901*GHSERFE+.0496*GHSERSI; 6000 N !
 PARAM G(ALFESI_ALPHA,AL:FE:SI:SI;0) 298.15    -24920.609 
 -420.31313+5.4893676*T+.6612*GHSERAL+.1901*GHSERFE+.1488*GHSERSI; 6000 N !

$ ALFESI_BETA(REF121)
 PARAM G(ALFESI_BETA,AL:FE:SI;0) 298.15    -391310.9+558.4756*T
    +14*GHSERAL+3*GHSERFE+3*GHSERSI; 6000 N !

$ ALFESI_DELTA(REF121)
 PARAM G(ALFESI_DELTA,AL:FE:SI;0) 298.15    -14431.105-2.9006199*T 
    +.55*GHSERAL +.15*GHSERFE+.3*GHSERSI; 6000 N !

$ ALFESI_GAMMA(REF121)
 PARAM G(ALFESI_GAMMA,AL:FE:SI;0) 298.15    -116929.6+8.399833*T 
    +3*GHSERAL+GHSERFE+GHSERSI; 6000 N !

$ ALFESI_TAU1(REF121)
 PARAM G(ALFESI_TAU1,AL:FE:SI;0) 298.15    -153000+2*GHSERAL 
    +2*GHSERFE+GHSERSI; 6000 N !

$ ALFESI_TAU3(REF121)
 PARAM G(ALFESI_TAU3,AL:FE:SI;0) 298.15    -99325.65+2*GHSERAL 
    +GHSERFE+GHSERSI; 6000 N !

$ --------------------------------- Al-Fe-Zr ------------------------------
$ --------------------------------- Al-Mg-Si ------------------------------
$ LIQUID(REF113)
 PARAM L(LIQUID,AL,MG,SI;0) 298.15    +26860.37-3.35754*T; 6000 N !
 PARAM L(LIQUID,AL,MG,SI;1) 298.15    -21007.19+2.6259*T; 6000 N !
 PARAM L(LIQUID,AL,MG,SI;2) 298.15    -56273.39+7.03418*T; 6000 N !
$ --------------------------------- Al-Mg-Zr ------------------------------
$ --------------------------------- Al-Si-Zr ------------------------------
$ --------------------------------- Cr-Cu-Fe ------------------------------
$ --------------------------------- Cr-Cu-Mg ------------------------------
$ --------------------------------- Cr-Cu-Si ------------------------------
$ --------------------------------- Cr-Cu-Zr ------------------------------
$ --------------------------------- Cr-Fe-Mg ------------------------------
$ --------------------------------- Cr-Fe-Si ------------------------------
$ --------------------------------- Cr-Fe-Zr ------------------------------
$ --------------------------------- Cr-Mg-Si ------------------------------
$ --------------------------------- Cr-Mg-Zr ------------------------------
$ --------------------------------- Cr-Si-Zr ------------------------------
$ --------------------------------- Cu-Fe-Mg ------------------------------
$ --------------------------------- Cu-Fe-Si ------------------------------
$ --------------------------------- Cu-Fe-Zr ------------------------------
$ --------------------------------- Cu-Mg-Si ------------------------------
$ --------------------------------- Cu-Mg-Zr ------------------------------
$ --------------------------------- Cu-Si-Zr ------------------------------
$ --------------------------------- Fe-Mg-Si ------------------------------
$ --------------------------------- Fe-Mg-Zr ------------------------------
$ --------------------------------- Mg-Si-Zr ------------------------------
$ <<<<<<<<<<<<<<<<<<<<<<<<<<<<<<<<<<<<<<<<<<<<<<<<<<<<<<<<<<<<<<<<<<<<<<<<<



$List_of_References
$
$Number Source
$
$REF0  'NOT ASSESSED'
$
$REF1  'S.G.T.E., SOLUTION DATA-BASE (1991), UNARIES'
$
$REF100  'C. GUENEAU, C. SERVANT, I. ANSARA, AND N. DUPIN, CALPHAD,
$      18,  3 319-328 (1994), SI-ZR '
$
$REF103  'G. CACCIAMANI, PRIVATE COMMUNICATION, AL-CE, CE-MG '
$
$REF105  'T.G. CHART, PRIVATE COMMUNICATION, AL-LI-MG '
$
$REF107  'M. JACOBS, PRIVATE COMMUNICATION, AL-SN-ZN '
$
$REF109  'A. JANSSON, PRIVATE COMMUNICATION, AL-FE-MN '
$
$REF11  'N. SAUNDERS, CALPHAD, 14, 1, 61-70, (1990), AL-MG, MG-LI
$      '
$
$REF111  'S. JONSSON, PRIVATE COMMUNICATION, C-TI N-TI '
$
$REF113  'H.L. LUKAS, PRIVATE COMMUNICATION, AL-MG-SI '
$
$REF115  'P. KOLBY, PRIVATE COMMUNICATION, AL-MN-SI'
$
$REF117  'M.H. RAND, PRIVATE COMMUNICATION, SI-V '
$
$REF119  'N. SAUNDERS, PRIVATE COMMUNICATION, AL-CU-LI '
$
$REF121  'M. SEIERSTEN, PRIVATE COMMUNICATION, AL-FE-SI '
$
$REF123  'H. SEIFFERT, THESIS, MPI, STUTTGART, (1994), SI-TI '
$
$REF125  'U NKNOWN, CU-ZR'
$
$REF126  'U NKNOWN, AL-MG-MN'
$
$REF127  'F HAYES, AL-TI-V'
$
$REF129  'I ANSARA, ADDED TO MAKE PHASE UNSTABLE'
$
$REF13  'N. SAUNDERS, REP. UNIV. OF SURREY, (1990), AL-TI, AL-V,
$      TI-V '
$
$REF15  'N. CHAKRABORTI, G. EFFENBERG, S. G.-FRIES, S. KUANG,
$      H.L. LUKAS, AND  H.L. PETZOW, VORTR. POSTER SYMP. MATERIALFORSCH.,
$      1991, 2ND, 3,  2692-2693 (1991). AL-SN '
$
$REF2  'B LEE, KTH CR-MN'
$
$REF20  'C.A. COUGHNANOWR, I. ANSARA, R. LUOMA, M. HAMALAINEN,
$      AND H.L. LUKAS, ZEIT. FUR METALLKDE., 82, 7, 574-581
$      (1991), CU-MG '
$
$REF23  'A. JANSSON, TRITA-MAC-0462, MATERIALS RESEARCH CENTER,
$      THE ROYAL INSTITUTE OF TECHNOLOGY, STOCKHOLM (1991),
$      AL-MN '
$
$REF26  'J. LACAZE, AND B. SUNDMAN, MET. TRANS., 22A, 10, 2211-2223
$      (1991), FE-SI '
$
$REF29  'J. TIBBALLS, PRIVATE COMMUNICATION, FE-MG MG-MN MN-SI'
$
$REF31  'S. AN MEY, CALPHAD, 16, 3, 255-260 (1992), CU-NI '
$
$REF33  'R. AGARWAL, S.G. FRIES, H.L. LUKAS, G. PETZOW, F. SOMMER,
$      T.G. CHART, G. EFFENBERG, ZEIT. FUR METALLKDE., 83,
$      4, 216-223 (1992), MG-ZN'
$
$REF39  'F. HAYES, PRIVATE COMMUNICATION, SN-TI '
$
$REF44  'H.L. LUKAS 1992, PRIVATE COMMUNICATION, AL-B'
$
$REF46  'H.L. LUKAS 1992, PRIVATE COMMUNICATION, AL-C'
$
$REF48  'H.L. LUKAS 1992, PRIVATE COMMUNICATION, AL-N '
$
$REF50  'H.L. LUKAS 1992, PRIVATE COMMUNICATION, AL-SI'
$
$REF52  'H.L. LUKAS 1992, PRIVATE COMMUNICATION, AL-Y'
$
$REF54  'H.L. LUKAS 1992, PRIVATE COMMUNICATION, B-C'
$
$REF56  'H.L. LUKAS 1992, PRIVATE COMMUNICATION, B-N'
$
$REF58  'H.L. LUKAS 1992, PRIVATE COMMUNICATION, B-SI'
$
$REF6  'W HUANG, KTH FE-MN '
$
$REF60  'H.L. LUKAS 1992, PRIVATE COMMUNICATION, C-SI'
$
$REF62  'H.L. LUKAS 1992, PRIVATE COMMUNICATION, MG-SI'
$
$REF64  'H.L. LUKAS 1992, PRIVATE COMMUNICATION, MG-Y '
$
$REF66  'H.L. LUKAS 1992, PRIVATE COMMUNICATION, SI-Y'
$
$REF68  'M. HAMALAINEN, PRIVATE COMMUNICATION,   MG-ZR '
$
$REF70  'MAREK, AND P. SPENCER, PRIVATE COMMUNICATION, CU-ZN
$      '
$
$REF72  'N. SAUNDERS, REP. THERMOTECH, (1992), CR-TI, MN-TI '
$
$REF74  'N. SAUNDERS, PRIVATE COMMUNICATION, AL-CU, AL-ZR, CU-LI,
$      LI-ZR '
$
$REF76  'M. SEIERSTEN,  PRIVATE COMMUNICATION, AL-FE '
$
$REF78  'S. AN MEY, ZEIT. FUR METALLKDE, 84, (7), 451-455 (1993),
$      AL-ZN '
$
$REF8  'N. SAUNDERS AND V.G. RIVLIN, Z. F\"{U}R METALLKDE, 78,
$      11, 795-801  (1987), AL-CR '
$
$REF80  'G. CACCIAMANI, G. BORZONE, R. FERRO, L. BATTEZZATI,
$      AND M. BARICCO, CALPHAD XXII - SALOU, 15-21/5/93, POSTER
$      (1993), AL-ND '
$
$REF83  'I. ANSARA, PRIVATE COMMUNICATION, CR-MG '
$
$REF85  'I. ANSARA, A. JANSSON, TRITA-MAC-0533, MATERIALS RESEARCH
$      CENTER, THE ROYAL INSTITUTE OF TECHNOLOGY, STOCKHOLM
$      (SWEDEN) (1993), CU-FE '
$
$REF89  'C. BAETZNER, THESIS, M.P.I. STUTTGART (1994), B-TI '
$
$REF91  'C.A. COUGHNANOWR, I. ANSARA, AND H.L. LUKAS, CALPHAD,
$      18, 2, 125-140 (1994). CR-SI '
$
$REF94  'M. JACOBS, COST507 FINAL REPORT (1994) CU-SI, SI-SN,
$      SI-ZN,  AL-SI-ZN, CU-MG-NI '
$
$REF96  'K. ZENG, M. HAMALAINEN, PRIVATE COMMUNICATION, CR-CU
$      '
$
$REF98  'K. ZENG, M. HAMALAINEN, AND I. ANSARA, CR-ZR '
$
$
